Repository: staradutt/HEAquery

# 🔬 HEA Query

**LLM-Powered Research Assistant for High Entropy Alloys**

*Hackathon: LLM for Materials Science*
---

### 📊 Resource 2: Structured Datasets

| Dataset   | Description                                | Format              |
|-----------|--------------------------------------------|---------------------|
| MPEA      | Experimental data (HV, UTS, density, etc.) | `dataset1_clean.csv` |
| ML Pred   | Design parameters + predictions            | `dataset2_clean.csv` |
| Achief    | Thermodynamic + phase data                 | `dataset3_clean.csv` |

➡️ Each dataset was cleaned, normalized, and reformatted for query integration.

---

File: datasets/dataset3_clean.csv (part 1 of 4)
formula,No,S_Phase,Phase,delta,Tm,D_Tm (K),?Hmix (kJ/mol),elec_diff,VEC,modulus_calc,D_Bulk (GPa),Tm,composition_norm
Ag2Al,2,IM,IM,0.05129272,1134.443333,142.1096068,0.20951312,1.823333333,8.333333333,92.0,11.3137085,0,Ag2Al
Ag5Cd8,2,IM,IM,0.009851332,840.6469231,311.7081415,0.051817021,1.782307692,11.61538462,64.30769231,28.21724681,0,Ag5Cd8
Ag2Ga3,2,IM,IM,0.069074548,675.718,456.594686,0.09797959,1.858,6.2,40.0,48.98979486,0,Ag2Ga3
Ag3Ga,2,IM,IM,0.058182585,1001.925,403.5764984,0.541265877,1.9,9.0,75.0,43.30127019,0,Ag3Ga
AgMg3,2,IM,IM,0.000270506,1000.9825,135.0696521,1.082531755,1.465,4.25,58.75,23.8156986,0,AgMg3
AgPt3,2,IM,IM,0.064038678,1839.7825,349.2117537,0.108253175,2.1925,10.25,197.5,56.29165125,0,AgPt3
Ag3Sb,2,IM,IM,0.07628935,1152.1425,143.3921562,0.433012702,1.96,9.5,85.5,25.11473671,0,Ag3Sb
Ag7Sb,2,IM,IM,0.057011401,1193.53625,109.5175683,0.744117556,1.945,10.25,92.75,19.18169701,0,Ag7Sb
Ag3Sn,2,IM,IM,0.005395797,1052.4675,316.0343205,0.324759526,1.9375,9.25,89.5,18.18653348,0,Ag3Sn
Ag4Sn,2,IM,IM,0.004987531,1088.96,291.94,0.432,1.936,9.6,91.6,16.8,0,Ag4Sn
Ag5Sn,2,IM,IM,0.00464879,1113.288333,271.9990356,0.496903995,1.935,9.833333333,93.0,15.65247584,0,Ag5Sn
AgTi3,2,IM,IM,0.039930339,1764.4825,305.7372784,0.216506351,1.6375,5.75,107.5,4.330127019,0,AgTi3
AgZn3,2,IM,IM,0.061377773,828.2425,234.8011376,0.433012702,1.72,11.75,77.5,12.99038106,0,AgZn3
AgZr,2,IM,IM,0.000936622,1681.465,446.535,0.0,1.63,7.5,50.0,50.0,0,AgZr
AlB12,2,IM,IM,0.173324204,2240.113077,377.1953661,0.0,2.006923077,3.0,212.6153846,39.43746454,0,AlB12
AlB2,2,IM,IM,0.262794474,1877.156667,667.2872413,0.0,1.896666667,3.0,174.6666667,69.76786908,0,AlB2
Al3Ca8,2,IM,IM,0.132562915,1065.491818,80.84652236,1.840337898,1.166363636,2.272727273,33.09090909,26.27634451,0,Al3Ca8
Al4Ca,2,IM,IM,0.141225337,969.776,72.612,2.88,1.488,2.8,64.2,23.6,0,Al4Ca
Al11Ce3,2,IM,IM,0.060492448,962.2978571,55.20114377,5.0913908,1.505,3.214285714,64.42857143,22.15759878,0,Al11Ce3
Al2Ce,2,IM,IM,0.068298307,978.3133333,63.41805018,1.990374643,1.446666667,3.333333333,58.0,25.45584412,0,Al2Ce
AlCe1,2,IM,IM,0.07073329,1000.735,67.265,0.0,1.365,3.5,49.0,27.0,0,AlCe1
Al13Co4,2,IM,IM,0.055258661,1129.83,353.9930242,2.25888191,1.673529412,4.411764706,100.4705882,44.11498031,0,Al13Co4
Al5Co2,2,IM,IM,0.059239521,1171.907143,377.0022251,1.576529096,1.687142857,4.714285714,105.7142857,46.98241095,0,Al5Co2
Al9Co2,2,IM,IM,0.049897204,1085.202727,321.8737211,2.96761719,1.659090909,4.090909091,94.90909091,40.11223922,0,Al9Co2
AlCo,2,IM,IM,0.067461796,1350.735,417.265,0.0,1.745,6.0,128.0,52.0,0,AlCo
Al45Cr7,2,IM,IM,0.044380905,1101.272115,425.4560153,1.82268844,1.616730769,3.403846154,87.30769231,28.6702328,0,Al45Cr7
Al2Cu,2,IM,IM,0.05258061,1074.903333,200.0169382,0.05237828,1.706666667,5.666666667,97.33333333,30.16988933,0,Al2Cu
Al4Cu3,2,IM,IM,0.055790802,1115.312857,209.974045,0.010099422,1.734285714,6.428571429,103.4285714,31.6717862,0,Al4Cu3
Al4Cu5,2,IM,IM,0.056833548,1169.192222,210.8363651,0.006134617,1.771111111,7.444444444,111.5555556,31.80185568,0,Al4Cu5
AlEr2,2,IM,IM,0.092679044,1512.49,409.4289684,1.990374643,1.363333333,10.33333333,54.66666667,15.08494467,0,AlEr2
Al2Fe,2,IM,IM,0.065801411,1225.98,413.6716091,0.576161081,1.683333333,4.666666667,107.3333333,44.31202495,0,Al2Fe
Al3In,2,IM,IM,0.037859034,807.54,218.1171582,0.757772228,1.6525,3.0,57.0,32.90896534,0,Al3In
Al2La,2,IM,IM,0.133281354,1019.98,122.3436153,1.990374643,1.44,3.0,60.0,22.627417,0,Al2La
AlLa,2,IM,IM,0.13500453,1063.235,129.765,0.0,1.355,3.0,52.0,24.0,0,AlLa
Al4Li9,2,IM,IM,0.027205276,601.2869231,221.4553846,0.273099681,1.173846154,1.615384615,31.0,30.0,0,Al4Li9
Al12Mg17,2,IM,IM,0.054363704,927.3324138,5.156603838,0.02928135,1.434137931,2.413793103,57.82758621,15.26788147,0,Al12Mg17
Al3Mg2,2,IM,IM,0.055209892,929.282,5.129231521,0.039191836,1.49,2.6,63.6,15.18683641,0,Al3Mg2
Al11Mn4,2,IM,IM,0.025715132,1089.611333,258.9311085,1.829794181,1.594,4.066666667,87.73333333,19.4575321,0,Al11Mn4
Al2Mn,2,IM,IM,0.027519106,1128.646667,276.0214891,0.995187322,1.59,4.333333333,90.66666667,20.74179891,0,Al2Mn
Al4Mn,2,IM,IM,0.023170387,1050.576,234.212,2.736,1.598,3.8,84.8,17.6,0,Al4Mn
Al6Mn,2,IM,IM,0.020202993,1017.117143,204.8928184,3.392150518,1.601428571,3.571428571,82.28571429,15.39679267,0,Al6Mn
Al8Mn5,2,IM,IM,0.028485858,1158.673846,284.8628367,0.492261702,1.586923077,4.538461538,92.92307692,21.40618724,0,Al8Mn5
Al9Mn11,2,IM,IM,0.02941415,1255.5115,291.297497,0.094523807,1.577,5.2,100.2,21.88972362,0,Al9Mn11
AlMn,2,IM,IM,0.029475198,1226.235,292.765,0.0,1.58,5.0,98.0,22.0,0,AlMn
AlMo,2,IM,IM,0.006245663,1914.735,981.265,0.0,1.885,4.5,153.0,77.0,0,AlMo
AlNd,2,IM,IM,0.127361365,1115.235,181.765,0.0,1.375,4.5,54.0,22.0,0,AlNd
AlNi,2,IM,IM,0.069454817,1330.735,397.265,0.0,1.76,6.5,128.0,52.0,0,AlNi
AlRe2,2,IM,IM,0.019275508,2617.156667,1190.546259,0.471404521,1.803333333,5.666666667,272.0,138.5929291,0,AlRe2
Al13Ru4,2,IM,IM,0.028281193,1327.241765,709.8821442,2.496658954,1.748823529,4.176470588,109.8823529,61.08228043,0,Al13Ru4
Al2Ru,2,IM,IM,0.031636381,1491.313333,788.9096077,1.099943882,1.806666667,4.666666667,124.0,67.88225099,0,Al2Ru
Al3Ru2,2,IM,IM,0.033025249,1602.882,819.8589138,0.411514277,1.846,5.0,133.6,70.54530459,0,Al3Ru2
Al17Sb3,2,IM,IM,0.025708537,929.0165,10.6014505,0.349929993,1.676,3.3,70.9,12.14042833,0,Al17Sb3
AlSb,2,IM,IM,0.036929761,918.625,14.845,0.0,1.83,4.0,59.0,17.0,0,AlSb
Al11Sm3,2,IM,IM,0.063175781,1021.655,168.861419,5.0913908,1.515714286,4.071428571,67.85714286,15.59238433,0,Al11Sm3
Al2Sm,2,IM,IM,0.071273363,1070.646667,193.9971024,1.990374643,1.463333333,4.666666667,63.33333333,17.91337179,0,Al2Sm
Al3Ti,2,IM,IM,0.009024231,1185.3525,436.2732875,3.247595264,1.5925,3.25,84.5,14.72243186,0,Al3Ti
AlTi,2,IM,IM,0.010366275,1437.235,503.765,0.0,1.575,3.5,93.0,17.0,0,AlTi
Al3V,2,IM,IM,0.035801478,1245.8525,541.0623614,1.732050808,1.615,3.5,97.0,36.37306696,0,Al3V
Al8V5,2,IM,IM,0.040676892,1414.058462,607.9016623,0.41453617,1.617692308,3.769230769,108.3076923,40.86635745,0,Al8V5
Al3Yb,2,IM,IM,0.077416547,974.3525,70.81056714,2.165063509,1.4825,2.75,64.75,19.48557159,0,Al3Yb
Al2Zr3,2,IM,IM,0.054589176,1650.188,585.1977965,0.862220389,1.442,3.6,30.4,37.23224409,0,Al2Zr3
Al3Zr,2,IM,IM,0.050208627,1232.1025,517.2466628,4.763139721,1.54,3.25,57.0,32.90896534,0,Al3Zr
Al3Zr4,2,IM,IM,0.055319516,1616.058571,591.1390432,0.444374551,1.45,3.571428571,32.57142857,37.61024611,0,Al3Zr4
AuBe5,2,IM,IM,0.102245653,1522.888333,82.98420942,0.0,1.731666667,3.5,145.0,33.54101966,0,AuBe5
Au2Bi,2,IM,IM,0.049831789,1073.12,373.6493653,0.10475656,2.366666667,9.0,157.0,89.09545443,0,Au2Bi
AuCu,2,IM,IM,0.060294118,1347.55,10.22,0.0,2.22,11.0,180.0,40.0,0,AuCu
AuCu3,2,IM,IM,0.053839335,1352.66,8.850779627,0.974278579,2.06,11.0,160.0,34.64101615,0,AuCu3
AuGa2,2,IM,IM,0.016732295,647.7166667,487.6302644,0.995187322,2.053333333,5.666666667,73.33333333,103.7089946,0,AuGa2
Au3In2,2,IM,IM,0.038818129,974.298,444.6215802,0.215555097,2.236,7.8,132.0,107.7775487,0,Au3In2
Au2Pb,2,IM,IM,0.10808891,1091.756667,347.2931386,0.10475656,2.47,8.666666667,162.0,82.02438662,0,Au2Pb
AuPb2,2,IM,IM,0.100414212,846.1833333,347.2931386,0.10475656,2.4,6.333333333,104.0,82.02438662,0,AuPb2
AuPb3,2,IM,IM,0.090627622,784.79,319.0091177,0.216506351,2.3825,5.75,89.5,75.34421013,0,AuPb3
AuSb2,2,IM,IM,0.03861334,1048.296667,204.37743,0.20951312,2.213333333,7.0,101.3333333,83.9100047,0,AuSb2
Au9Sn,2,IM,IM,0.036580353,1254.105,249.675,1.92,2.482,10.3,203.8,48.6,0,Au9Sn
AuSn,2,IM,IM,0.05813194,921.205,416.125,0.0,2.25,7.5,139.0,81.0,0,AuSn
AuSn2,2,IM,IM,0.053765488,782.4966667,392.3264124,0.523782801,2.153333333,6.333333333,112.0,76.36753237,0,AuSn2
AuSn4,2,IM,IM,0.044938147,671.53,332.9,1.44,2.076,5.4,90.4,64.8,0,AuSn4
B4Co,2,IM,IM,0.172436035,2232.8,232.4,3.456,2.008,4.2,215.2,17.6,0,B4Co
BCo2,2,IM,IM,0.16918247,1961.666667,273.8860266,1.257078722,1.933333333,7.0,194.6666667,20.74179891,0,BCo2
BCr2,2,IM,IM,0.168539788,2236.333333,79.66736401,1.623726683,1.786666667,5.0,181.3333333,30.16988933,0,BCr2
BNi2,2,IM,IM,0.167572882,1935.0,292.7422074,1.257078722,1.953333333,7.666666667,194.6666667,20.74179891,0,BNi2
BNi3,2,IM,IM,0.149496975,1883.25,268.9008879,2.598076211,1.9425,8.25,191.0,19.05255888,0,BNi3
Be3Nb,2,IM,IM,0.11175688,1857.5,515.2851153,2.706329387,1.5775,2.75,140.0,17.32050808,0,Be3Nb
Be17Ti2,2,IM,IM,0.090793369,1600.105263,116.9259301,5.738289152,1.566842105,2.210526316,127.8947368,6.1378441,0,Be17Ti2
Be2Ti,2,IM,IM,0.130648579,1687.0,179.6051224,1.571348403,1.56,2.666666667,123.3333333,9.428090416,0,Be2Ti
Bi2Mg3,2,IM,IM,0.000306071,771.68,185.3283939,0.195959179,1.594,3.2,39.4,6.85857128,0,Bi2Mg3
Bi3Pb7,2,IM,IM,0.052673284,583.837,25.62118071,0.0,2.237,4.3,41.5,6.873863542,0,Bi3Pb7
CaCu5,2,IM,IM,0.186561732,1317.308333,90.47503715,2.153250645,1.75,9.5,119.5,45.83939354,0,CaCu5
CaZn13,2,IM,IM,0.104163159,722.8457143,108.7640296,4.162677274,1.603571429,11.28571429,66.21428571,13.64958697,0,CaZn13
Cd10Cu3,2,IM,IM,0.081397736,770.4238462,321.7027375,0.732955994,1.738461538,11.76923077,64.61538462,41.28985434,0,Cd10Cu3
Cd3Cu4,2,IM,IM,0.10234204,1030.534286,377.8592555,0.06059653,1.81,11.42857143,98.0,48.49742261,0,Cd3Cu4
Cd3Mg,2,IM,IM,0.009065452,676.415,142.3659161,0.649519053,1.595,9.5,42.75,1.299038106,0,Cd3Mg
CdMg,2,IM,IM,0.01041338,758.61,164.39,0.0,1.5,7.0,43.5,1.5,0,CdMg
CdMg3,2,IM,IM,0.008971539,840.805,142.3659161,0.649519053,1.405,4.5,44.25,1.299038106,0,CdMg3
CdSn10,2,IM,IM,0.009254752,513.1836364,25.62594824,0.0,1.935454545,4.727272727,56.54545455,4.599676597,0,CdSn10
Co3Sn2,2,IM,IM,0.129252355,1262.832,618.7019172,0.0,1.912,7.0,131.2,59.76754972,0,Co3Sn2
CoTi,2,IM,IM,0.077773682,1854.5,86.5,0.0,1.71,6.5,145.0,35.0,0,CoTi
Co2V3,2,IM,IM,0.02468478,2017.0,203.3076487,0.274342851,1.73,6.6,168.0,9.797958971,0,Co2V3
CoZn,2,IM,IM,0.054421769,1230.34,537.66,0.0,1.765,10.5,125.0,55.0,0,CoZn
CrFe,2,IM,IM,0.003212851,1995.5,184.5,0.0,1.745,7.0,165.0,5.0,0,CrFe
Cr2Mn11,2,IM,IM,0.027307585,1620.692308,238.4896013,0.345856783,1.566923077,6.846153846,126.1538462,14.43204849,0,Cr2Mn11
Cr3Si,2,IM,IM,0.033934057,2056.75,213.475262,4.005367493,1.72,5.5,145.0,25.98076211,0,Cr3Si
CrSi2,2,IM,IM,0.038189733,1851.333333,232.4024287,1.937996363,1.82,4.666666667,120.0,28.28427125,0,CrSi2
Cu4Ce,2,IM,IM,0.110026619,1299.816,115.908,3.024,1.744,9.6,116.4,47.2,0,CeCu4
Cu5Ce,2,IM,IM,0.103459862,1309.475,107.990903,3.478327965,1.77,9.833333333,120.3333333,43.97600356,0,CeCu5
CuDy,2,IM,IM,0.162516383,1518.885,161.115,0.0,1.56,11.5,90.5,49.5,0,CuDy
CuEr,2,IM,IM,0.157547792,1579.885,222.115,0.0,1.57,12.5,92.0,48.0,0,CuEr
Cu3Ge,2,IM,IM,0.012971606,1321.1775,63.38006918,1.244911518,1.9275,9.25,105.0,60.62177826,0,Cu3Ge
Cu51Hf14,2,IM,IM,0.091855546,1605.081077,472.0246064,2.264443064,1.770769231,9.492307692,133.5384615,12.33266697,0,Cu51Hf14
Cu11In9,2,IM,IM,0.099859939,940.161,461.6841207,0.049749372,1.846,7.4,77.0,69.6491206,0,Cu11In9
Cu2In,2,IM,IM,0.096892183,1048.43,437.4728234,0.523782801,1.86,8.333333333,93.33333333,65.99663291,0,Cu2In
Cu4In,2,IM,IM,0.084532374,1172.166,371.208,1.44,1.876,9.4,112.0,56.0,0,Cu4In
Cu9In4,2,IM,IM,0.095366926,1072.225385,428.3169231,0.682749203,1.863076923,8.538461538,96.92307692,64.61538462,0,Cu9In4
Cu2Mg,2,IM,IM,0.109884768,1212.846667,204.9525435,0.15713484,1.703333333,8.0,108.3333333,44.78342948,0,Cu2Mg
CuMg2,2,IM,IM,0.101962272,1067.923333,204.9525435,0.15713484,1.506666667,5.0,76.66666667,44.78342948,0,CuMg2
Cu2Sb,2,IM,IM,0.018924114,1206.44,214.0129384,0.366647961,1.95,9.0,107.3333333,46.19764304,0,Cu2Sb
Cu3Sb,2,IM,IM,0.017441255,1244.2725,196.5834365,0.757772228,1.9375,9.5,115.5,42.43524479,0,Cu3Sb
Cu0.76Si0.24,2,IM,IM,0.042776756,1436.7852,140.6085789,2.194182289,1.9,9.32,130.4,17.0833252,0,Cu0.76Si0.24
Cu10Sn3,2,IM,IM,0.106191108,1160.995385,359.259652,0.855115326,1.913846154,9.384615385,121.0769231,34.54865363,0,Cu10Sn3
Cu17Sn3,2,IM,IM,0.091866716,1229.8665,304.4712303,1.224754975,1.909,9.95,127.7,29.27985656,0,Cu17Sn3
Cu2Ti,2,IM,IM,0.064762393,1552.18,274.9372587,0.471404521,1.78,8.666666667,130.0,14.14213562,0,Cu2Ti
Cu3Ti2,2,IM,IM,0.066692233,1591.062,285.7231805,0.176363261,1.756,8.2,128.0,14.69693846,0,Cu3Ti2
Cu4Ti3,2,IM,IM,0.067108307,1607.725714,288.6239979,0.090894795,1.745714286,8.0,127.1428571,14.84614978,0,Cu4Ti3
Cu51Zr14,2,IM,IM,0.09911268,1523.665692,316.6330026,3.063658263,1.777230769,9.492307692,109.8461538,57.55244585,0,Cu51Zr14
CuZr,2,AM,AM,0.112808053,1742.885,385.115,0.0,1.615,7.5,70.0,70.0,0,CuZr
Dy4Sb3,2,IM,IM,0.138739051,1347.334286,384.1292794,0.676661248,1.575714286,9.0,41.42857143,0.494871659,0,Dy4Sb3
Dy5Sb3,2,IM,IM,0.13371731,1388.9175,375.7858916,2.02726472,1.53125,9.375,41.375,0.484122918,0,Dy5Sb3
Fe2Si,2,IM,IM,0.034236807,1769.666667,58.45416058,1.833239803,1.853333333,6.666666667,146.6666667,32.99831646,0,Fe2Si
FeSi2,2,IM,IM,0.036758563,1749.0,62.0,0.0,1.865,6.0,135.0,35.0,0,FeSi2
Fe3W2,2,IM,IM,0.047798623,2564.6,922.9677351,0.0,2.042,7.2,226.0,68.5857128,0,Fe3W2
HfB2,2,IM,IM,0.314077936,2401.333333,74.01050976,3.456966486,1.793333333,3.333333333,186.0,53.74011537,0,B2Hf
HfW2,2,IM,IM,0.069202009,3298.666667,560.4999752,0.314269681,2.006666667,5.333333333,243.3333333,94.28090416,0,HfW2
MgCu,2,AM,AM,0.112191733,1140.385,217.385,0.0,1.605,6.5,92.5,47.5,0,CuMg
Mg2Ni,2,IM,IM,0.112870012,1191.333333,379.4806392,0.20951312,1.51,4.666666667,90.0,63.63961031,0,Mg2Ni
Mg50Ni50,2,AM,AM,0.124692659,1325.5,402.5,0.0,1.61,6.0,112.5,67.5,0,Mg50Ni50
MgNi2,2,IM,IM,0.122659618,1459.666667,379.4806392,0.20951312,1.71,7.333333333,135.0,63.63961031,0,MgNi2
Mg6Pd,2,IM,IM,0.050412957,1052.292857,316.7015274,7.141369512,1.437142857,3.142857143,64.28571429,47.24015933,0,Mg6Pd
Mg2Sm1,2,IM,IM,0.017161374,1063.666667,198.9327078,0.314269681,1.263333333,4.0,42.66666667,3.299831646,0,Mg2Sm1
Mg3Sm1,2,IM,IM,0.015811697,1028.5,182.7313602,0.649519053,1.275,3.5,43.25,3.031088913,0,Mg3Sm1
Mg17Sr2,2,IM,IM,0.101927429,936.3684211,38.97531003,0.76510522,1.272105263,2.0,40.26315789,13.81014922,0,Mg17Sr2
MgZn2,2,IM,IM,0.066346617,769.4533333,108.5738892,0.20951312,1.536666667,8.666666667,61.66666667,11.78511302,0,MgZn2
Mo3Si,2,IM,IM,0.093479755,2593.75,523.5123566,3.788861142,2.095,5.5,197.5,56.29165125,0,Mo3Si
Mo5Si3,2,IM,IM,0.107412088,2442.625,585.3046082,1.059018884,2.0625,5.25,181.25,62.93597938,0,Mo5Si3
MoSi2,2,IM,IM,0.111826791,2090.0,569.9280656,1.833239803,1.986666667,4.666666667,143.3333333,61.2825877,0,MoSi2
NaZn13,2,IM,IM,0.08385003,669.6988571,82.85968894,1.13527562,1.598571429,11.21428571,65.45,16.4052583,0,NaZn13
Ni50Nb50,2,AM,AM,0.068411215,2239.0,511.0,0.0,1.755,7.5,175.0,5.0,0,Nb50Ni50
Ni3Sn,2,IM,IM,0.120900896,1422.27,529.5398934,0.433012702,1.9225,8.5,149.5,52.82754963,0,Ni3Sn
Ni3Sn4,2,IM,IM,0.126793306,1029.188571,605.1884496,0.040397686,1.938571429,6.571428571,110.2857143,60.37434244,0,Ni3Sn4
Pd75Si25,2,AM,AM,0.072852459,1792.7875,61.0764416,5.953924651,2.125,8.5,160.0,34.64101615,0,Pd75Si25
Pd82Si18,2,AM,AM,0.063885438,1802.661,54.18964042,8.654974969,2.146,8.92,165.6,30.73499634,0,Pd82Si18
Pd95Si5,2,AM,AM,0.035474579,1820.9975,30.7411348,9.709447397,2.185,9.7,176.0,17.43559577,0,Pd95Si5
Pt3Al,2,IM,IM,0.013935685,1764.4175,479.7477628,4.763139721,2.1125,8.25,191.5,66.68395609,0,AlPt3
Pt5Al3,2,IM,IM,0.015518142,1625.92625,536.3743048,1.331338025,2.02875,7.375,172.25,74.55492941,0,Al3Pt5
PtAl2,2,IM,IM,0.014970503,1302.78,522.2832107,2.304644324,1.833333333,5.333333333,127.3333333,72.5962962,0,Al2Pt
Sb3Y4,2,IM,IM,0.146013213,1415.334286,443.0190068,0.68676067,1.575714286,3.857142857,41.42857143,0.494871659,0,Sb3Y4
Sb3Y5,2,IM,IM,0.140619088,1463.2925,433.3965189,2.057522403,1.53125,3.75,41.375,0.484122918,0,Sb3Y5
SbY,2,IM,IM,0.150702427,1351.39,447.61,0.0,1.635,4.0,41.5,0.5,0,SbY
Si2V,2,IM,IM,0.063643515,1852.333333,233.8166423,2.514157444,1.81,4.333333333,120.0,28.28427125,0,Si2V
W6Fe7,2,IM,IM,0.048349418,2680.538462,939.2088828,0.0,2.074615385,7.076923077,234.6153846,69.79259214,0,Fe7W6
Zr50Ni50,2,AM,AM,0.125307125,1928.0,200.0,0.0,1.62,7.0,90.0,90.0,0,Ni50Zr50
Zr70Pd30,2,AM,AM,0.068084664,2038.015,137.454358,6.672230212,1.591,5.8,54.0,82.48636251,0,Pd30Zr70
ZrTi,2,AM,AM,0.046003263,2034.5,93.5,0.0,1.435,4.0,55.0,55.0,0,TiZr
Al2B6Co20,3,IM,IM,0.150588649,1832.890714,343.3211797,3.130342164,1.895,7.285714286,182.0,34.40099666,0,Al2B6Co20
AlB2Ni7,3,IM,IM,0.148890562,1772.747,371.8248218,3.285848444,1.906,7.9,178.4,38.29151342,0,AlB2Ni7
AlBe4Mn,3,IM,IM,0.10734662,1448.745,230.9237936,3.224137362,1.573333333,3.0,119.3333333,19.72026594,0,AlBe4Mn
AlBeTi,3,IM,IM,0.115571789,1478.156667,415.373666,9.026709338,1.573333333,3.0,105.3333333,22.29100466,0,AlBeTi
Al2CaSi2,3,IM,IM,0.210275543,1271.188,345.9193042,8.879718914,1.604,3.2,73.8,30.36050065,0,Al2CaSi2
AlCoCu,3,IM,IM,0.054240906,1101.783,278.0662945,4.272797678,1.695,5.2,99.2,36.91287038,0,AlCoCu
Al6CoMn,3,IM,IM,0.044375959,1110.9775,313.6906122,2.262942917,1.63625,4.25,94.5,35.38007914,0,Al6CoMn
Al85.8Co9.1Y5.1,3,AM,AM,0.069566942,1053.55426,295.2322661,5.52776373,1.61468,3.546,83.679,31.42871233,0,Al85.8Co9.1Y5.1
Al18Cr2Mg3,3,IM,IM,0.056489644,1040.498261,351.6752965,3.440187489,1.575217391,3.130434783,79.26086957,26.98665917,0,Al18Cr2Mg3
Al13Cr4Si4,3,IM,IM,0.086327848,1314.43381,508.9099509,4.620131185,1.674761905,3.761904762,96.57142857,32.10187864,0,Al13Cr4Si4
Al170Cu20Hf10,3,AM,AM,0.040780333,1054.5265,356.3578298,6.821637139,1.6235,3.85,84.1,20.04470005,0,Al170Cu20Hf10
Al11Cu11Mg4,3,IM,IM,0.081527091,1111.370769,211.0329994,0.498221076,1.686538462,6.230769231,98.30769231,37.1905377,0,Al11Cu11Mg4
Al2CuMg,3,IM,IM,0.079581612,1036.9275,185.2878124,0.488140605,1.6075,4.75,84.25,34.58594368,0,Al2CuMg
Al6CuMg4,3,IM,IM,0.06856518,968.2354545,123.2786823,0.312960268,1.527272727,3.363636364,70.54545455,26.30714952,0,Al6CuMg4
Al7Cu3Mg6,3,IM,IM,0.080587476,1009.1,167.5617134,0.487781971,1.551875,4.125,76.375,33.58920027,0,Al7Cu3Mg6
AlCuMg,3,IM,IM,0.091796511,1071.413333,202.5298507,0.608580619,1.606666667,5.333333333,87.0,39.55586766,0,AlCuMg
Al21Cu2Mn3,3,IM,IM,0.032839485,1033.669615,208.2489345,4.060946539,1.625384615,4.076923077,86.0,20.93947321,0,Al21Cu2Mn3
AlCu2Mn,3,IM,IM,0.047586315,1292.0025,217.2119625,4.765189529,1.74,8.0,119.0,26.13426869,0,AlCu2Mn
Al31Cu16Ni14,3,IM,IM,0.063157393,1227.112951,325.3895924,6.259918961,1.754918033,6.704918033,116.6557377,43.63292682,0,Al31Cu16Ni14
AlCuNi,3,SS+IM,FCC+B2,0.061574777,1339.746667,324.6157838,6.616788723,1.806666667,8.0,132.0,42.83300908,0,AlCuNi
Al5CuTi2,3,IM,IM,0.038894433,1238.39,428.1434106,6.907845015,1.62875,4.25,92.5,22.99456458,0,Al5CuTi2
AlCu2Ti,3,IM,IM,0.062505012,1397.5025,358.4246911,6.099436449,1.7375,7.25,116.5,26.39602243,0,AlCu2Ti
Al85.5Fe9Ce5.5,3,AM,AM,0.053698053,1019.84685,250.6785761,6.045608545,1.60285,3.505,81.49,30.42170114,0,Al85.5Ce5.5Fe9
Al22Fe3Ti8,3,IM,IM,0.041205297,1257.495152,459.4583256,4.148763144,1.613030303,3.696969697,92.78787879,28.31399437,0,Al22Fe3Ti8
Al2FeTi,3,IM,IM,0.063152898,1404.735,473.5010034,5.552659836,1.6475,4.5,108.0,38.39270764,0,Al2FeTi
AlFe2Ti,3,IM,IM,0.07704217,1624.1175,402.2619251,4.563784066,1.7025,5.75,131.5,40.33298898,0,AlFe2Ti
Al70Fe20Zr10,3,AM,AM,0.070075168,1228.429,457.9313929,7.191230215,1.626,4.1,87.2,47.11008385,0,Al70Fe20Zr10
Al5Hf4Ni16,3,IM,IM,0.09582442,1693.574,471.0794781,5.025943478,1.7524,7.64,148.0,43.85430424,0,Al5Hf4Ni16
Al4In3Sn3,3,IM,IM,0.052932165,653.837,230.1758772,1.749477636,1.766,3.3,47.8,32.16768565,0,Al4In3Sn3
Al8Li5Mg2,3,IM,IM,0.040988857,772.134,225.2281555,0.849145278,1.36,2.2,50.2,29.50977239,0,Al8Li5Mg2
Al2Li3Si2,3,IM,IM,0.110976074,943.1271429,510.691939,11.58595594,1.422857143,2.428571429,55.0,39.16995933,0,Al2Li3Si2
Al9Mn4Si3,3,IM,IM,0.077075001,1221.139375,330.7893209,5.591037455,1.649375,4.1875,91.5,18.75499933,0,Al9Mn4Si3
AlMnSi,3,IM,IM,0.089262097,1379.823333,322.9855246,8.855725171,1.686666667,4.666666667,98.66666667,17.98765008,0,AlMnSi
Al3Nb10Ni9,3,IM,IM,0.066679566,2084.200455,658.7640272,4.167974097,1.728181818,6.772727273,161.2727273,34.20018849,0,Al3Nb10Ni9
AlNi6Ta,3,IM,IM,0.061991805,1823.93375,612.1167827,2.714672319,1.82125,8.5,169.5,35.94092375,0,AlNi6Ta
AlNi2Ti,3,IM,IM,0.075052471,1582.6175,384.7410284,5.184110338,1.7425,6.75,136.5,45.13036672,0,AlNi2Ti
Al85.8Ni9.1Y5.1,3,AM,AM,0.070176939,1049.91426,286.5192425,5.58586201,1.61741,3.637,83.679,31.42871233,0,Al85.8Ni9.1Y5.1
Al87Ni5Y8,3,AM,AM,0.076271241,1042.4389,282.1720208,6.352657218,1.5938,3.35,78.4,25.16028617,0,Al87Ni5Y8
Al85Ni10Zr5,3,AM,AM,0.048827936,1072.6495,339.2667902,6.484541387,1.626,3.75,82.6,36.42581502,0,Al85Ni10Zr5
Al16Ru8Ti6,3,IM,IM,0.032989908,1581.250667,728.1878816,5.456818446,1.753333333,4.533333333,121.2,60.97343684,0,Al16Ru8Ti6
AuCdSn,3,IM,IM,0.048422536,812.21,373.0949349,3.168128318,2.063333333,9.0,106.6666667,80.40453276,0,AuCdSn
AuNi2Sn4,3,IM,IM,0.110431443,973.3785714,554.0218989,2.823437172,2.028571429,6.714285714,116.0,68.10076568,0,AuNi2Sn4
B6CaNi11,3,IM,IM,0.23484133,1900.944444,345.7069202,2.913089698,1.902777778,7.222222222,185.6111111,45.71547135,0,B6CaNi11
BCaNi4,3,IM,IM,0.256936474,1729.333333,356.2301067,4.135065348,1.78,7.5,160.1666667,66.01115226,0,BCaNi4
B6Co20In3,3,IM,IM,0.167799312,1749.767241,504.7520599,8.081578298,1.902758621,7.137931034,170.4827586,60.51196558,0,B6Co20In3
B2CoMo2,3,IM,IM,0.231885545,2451.6,420.3201637,7.720965743,2.056,5.4,217.6,18.99052395,0,B2CoMo2
BCoMo,3,IM,IM,0.210813863,2337.666667,460.5737967,8.034647195,2.026666667,6.0,211.3333333,22.29100466,0,BCoMo
B2CoNb,3,IM,IM,0.231007811,2304.0,350.0935589,9.573115023,1.89,5.0,199.5,24.75378759,0,B2CoNb
B6Co2Nb2,3,IM,IM,0.235718115,2313.0,313.6501235,8.138784184,1.92,4.6,204.4,24.21239352,0,B6Co2Nb2
B6Co21Sb2,3,IM,IM,0.141804485,1828.605517,343.0391846,6.937889802,1.924827586,7.482758621,179.5862069,41.39758217,0,B6Co21Sb2
B6Co21V2,3,IM,IM,0.141177028,1916.827586,244.0658573,3.414507961,1.895862069,7.482758621,187.7241379,19.1957189,0,B6Co21V2
B2CoW2,3,IM,IM,0.209438783,2771.2,783.5469099,7.772270711,2.136,5.4,249.6,51.86752356,0,B2CoW2
B2Co3Zr,3,IM,IM,0.222759904,2021.666667,264.1468447,10.7038639,1.841666667,6.166666667,164.6666667,76.22481369,0,B2Co3Zr
B3FeNd2,3,IM,IM,0.358210792,1908.666667,472.4918577,11.31019182,1.705,4.833333333,151.0,86.28441342,0,B3FeNd2
B4Fe4Nd,3,IM,IM,0.275695917,1993.0,353.3735826,8.277252404,1.846666667,5.555555556,178.6666667,57.76581073,0,B4Fe4Nd
BFe14Nd2,3,IM,IM,0.173835434,1782.176471,217.4332177,6.075547782,1.761176471,7.470588235,156.9411765,47.3441351,0,BFe14Nd2
B6Hf2Ni21,3,IM,IM,0.161091476,1910.137931,297.2495439,5.926296753,1.894827586,8.137931034,184.2758621,26.83653782,0,B6Hf2Ni21
B4InNi15,3,IM,IM,0.151892413,1787.2875,397.3485189,5.96951581,1.9295,8.25,179.8,44.80133927,0,B4InNi15
BIn2Ni7,3,IM,IM,0.147112499,1530.45,580.1971303,6.533566254,1.897,7.9,148.4,75.33286136,0,BIn2Ni7
B2MgNi7,3,IM,IM,0.170569425,1771.7,374.1938134,4.722087674,1.876,7.8,175.3,46.77189327,0,B2MgNi7
B6Mn2Ni21,3,IM,IM,0.14184762,1842.068966,264.1752202,3.663758269,1.912068966,8.344827586,184.9655172,24.983419,0,B6Mn2Ni21
B2Mo2Ni,3,IM,IM,0.231835368,2443.6,433.4312402,7.369394005,2.062,5.6,217.6,18.99052395,0,B2Mo2Ni
B6Ni21Sb2,3,IM,IM,0.140807198,1799.64,348.5777417,6.598398972,1.946551724,8.206896552,179.5862069,41.39758217,0,B6Ni21Sb2
B6Ni21Sn2,3,IM,IM,0.165844273,1772.143448,425.4167116,5.867272128,1.940344828,8.137931034,180.6896552,37.76981412,0,B6Ni21Sn2
B2NiTa,3,IM,IM,0.230825655,2429.0,558.0147848,9.380206887,1.8725,5.25,207.0,18.41195264,0,B2NiTa
B6Ni21Ta2,3,IM,IM,0.147152015,1964.206897,438.4737148,3.900508322,1.90862069,8.206896552,190.4827586,17.83955444,0,B6Ni21Ta2
B6Ni20Ti3,3,IM,IM,0.154778924,1878.517241,248.6477387,4.939410257,1.89862069,7.931034483,181.862069,30.06627637,0,B6Ni20Ti3
B6Ni21Zr2,3,IM,IM,0.16388389,1884.068966,257.8075908,7.095015022,1.896896552,8.137931034,176.6896552,51.22573669,0,B6Ni21Zr2
Bi2CaMg2,3,IM,IM,0.089639929,810.08,227.7415851,12.07572905,1.532,3.2,33.8,10.47664068,0,Bi2CaMg2
BiCuMg,3,IM,IM,0.101827533,941.8233333,332.2011887,6.081070947,1.743333333,6.0,72.0,48.42175819,0,BiCuMg
CaAl2Zn2,3,IM,IM,0.14784248,873.46,161.8065441,6.43341278,1.504,6.4,61.8,22.56014184,0,Al2CaZn2
CaAlZn,3,IM,IM,0.165893148,913.7166667,172.9762821,6.556810928,1.42,5.666666667,54.33333333,26.51205177,0,AlCaZn
Ca7Mg6Si14,3,IM,IM,0.238544475,1368.925926,336.6965802,10.43796088,1.535555556,3.037037037,66.25925926,36.32935003,0,Ca7Mg6Si14
Ca6.23Mg3.78Sn7,3,IM,IM,0.100146686,821.3374486,273.9374307,11.42854752,1.463950617,2.823045267,40.09465021,18.23811672,0,Ca6.23Mg3.78Sn7
Ca2Mg6Zn3,3,IM,IM,0.119248417,895.0945455,142.7980293,3.618654683,1.346363636,4.727272727,46.72727273,17.60728625,0,Ca2Mg6Zn3
Ca65Mg15Zn20,3,AM,AM,0.134526416,1001.736,168.439018,4.195021692,1.1765,4.0,31.8,21.45600149,0,Ca65Mg15Zn20
CdIn3Na2,3,IM,IM,0.084574851,437.5596667,74.8339571,1.247219129,1.481666667,3.833333333,9.1,14.98065419,0,CdIn3Na2
Cd5Li4Mg,3,IM,IM,0.017967331,570.87,134.7901194,2.709686329,1.368,6.6,29.9,15.45606677,0,Cd5Li4Mg
Co5Cr2Mo3,3,IM,IM,0.069799467,2188.8,488.4581456,1.153082824,1.92,7.5,191.0,26.62705391,0,Co5Cr2Mo3
CoCrNi,3,SS,FCC,0.001645599,1892.0,204.3004324,1.799634165,1.816666667,8.333333333,173.3333333,9.428090416,0,CoCrNi
CoFeNi,3,SS,FCC,0.003276471,1769.0,33.89198529,0.509175077,1.873333333,9.0,176.6666667,4.714045208,0,CoFeNi
CoMnNi,3,SS,FCC,0.037346826,1671.666667,109.1797702,2.079688169,1.78,8.666666667,160.0,28.28427125,0,CoMnNi
Cr6Fe18Mo5,3,IM,IM,0.061199834,2074.413793,402.1868255,0.356364523,1.851724138,7.24137931,178.2758621,23.93510847,0,Cr6Fe18Mo5
CrFeNi,3,SS,FCC,0.002649758,1906.333333,196.4558192,1.645545177,1.8,8.0,170.0,8.164965809,0,CrFeNi
Cr9Mo21Ni20,3,IM,IM,0.075236814,2299.92,531.6543178,1.852779274,1.97,7.6,197.4,28.62236887,0,Cr9Mo21Ni20
Cu2GeLi,3,IM,IM,0.083792157,1095.1475,375.158247,6.375995633,1.6975,6.75,72.75,67.36235967,0,Cu2GeLi
CuGeLi2,3,IM,IM,0.094415076,869.1175,418.6779976,8.012014903,1.4675,4.25,40.5,57.62161053,0,CuGeLi2
Cu2In3Sn1,3,IM,IM,0.095938404,751.645,429.4218019,2.498696505,1.85,5.833333333,56.33333333,62.61433986,0,Cu2In3Sn1
CuMgSb,3,IM,IM,0.100931888,1061.516667,209.629642,5.490732934,1.753333333,6.0,75.66666667,45.50702022,0,CuMgSb
Cu16Mg6Si7,3,IM,IM,0.11787283,1347.286897,255.2692628,5.140500651,1.777931034,7.448275862,110.6896552,37.34102251,0,Cu16Mg6Si7
Cu3MgSi,3,IM,IM,0.113647474,1336.662,242.9772037,4.875525818,1.782,7.8,113.0,37.36308338,0,Cu3MgSi
Cu4MgSn,3,IM,IM,0.112927833,1143.193333,326.5594162,2.922876986,1.811666667,8.333333333,110.5,41.88774682,0,Cu4MgSn
CuNiTi,3,IM,IM,0.071637003,1675.59,240.9694508,9.706389224,1.783333333,8.333333333,143.3333333,28.67441756,0,CuNiTi
CuTiZn,3,IM,IM,0.055165568,1330.483333,509.9896255,4.086009453,1.696666667,9.0,106.6666667,28.67441756,0,CuTiZn
Cu50Zr45Al5,3,AM,AM,0.110454894,1683.1585,412.4175825,4.810342607,1.629,7.45,73.8,68.13486626,0,Al5Cu50Zr45
Cu50Zr47Al3,3,AM,AM,0.111447554,1707.0491,402.7834702,3.730041616,1.6234,7.47,72.28,68.91212956,0,Al3Cu50Zr47
Cu51.5Zr40.5Al8,3,AM,AM,0.108847255,1635.76915,421.1732235,6.029217639,1.64595,7.525,78.18,66.66309024,0,Al8Cu51.5Zr40.5
Cu52.5Zr42.5Al5,3,AM,AM,0.110629219,1663.90275,409.1666181,4.790232018,1.64325,7.625,77.3,67.84917096,0,Al5Cu52.5Zr42.5
Cu53.2Zr41.8Al5,3,AM,AM,0.110625144,1658.51114,408.0889228,4.782504698,1.64724,7.674,78.28,67.73656029,0,Al5Cu53.2Zr41.8
Cu54Zr42.5Al3.5,3,AM,AM,0.111504929,1670.26725,400.9733076,4.005775791,1.6476,7.745,78.26,68.27541578,0,Al3.5Cu54Zr42.5
Cu55Zr40Al5,3,AM,AM,0.110505978,1644.647,404.9750764,4.759660781,1.6575,7.8,80.8,67.38070941,0,Al5Cu55Zr40
Cu58.1Zr35.9Al6,3,AM,AM,0.109164109,1608.82457,400.9385353,5.143006936,1.67797,8.007,85.9,65.99507557,0,Al6Cu58.1Zr35.9
Cu58.7Zr36.3Al3.5,3,AM,AM,0.110590443,1626.544609,390.8810396,3.988826902,1.679634518,8.136040609,86.1319797,66.83507121,0,Al3.5Cu58.7Zr36.3
Cu59.6Zr36.9Al3.5,3,AM,AM,0.110629231,1627.13437,390.7105356,3.959848238,1.67952,8.137,86.1,66.86217167,0,Al3.5Cu59.6Zr36.9
Cu60.3Zr37.2Al2.5,3,AM,AM,0.111180044,1633.68806,386.0836289,3.365453925,1.68071,8.196,86.32,67.17185125,0,Al2.5Cu60.3Zr37.2
Cu60Zr30Ti10,3,AM,AM,0.105535828,1647.162,358.1120907,4.413521043,1.693,8.2,95.0,62.80923499,0,Cu60Ti10Zr30
FeCoNi,3,SS,FCC,0.003276471,1769.0,33.89198529,0.509175077,1.873333333,9.0,176.6666667,4.714045208,0,CoFeNi
Fe91Hf7B2,3,SS,BCC,0.082532547,1870.41,189.9238845,4.726629741,1.7971,7.62,166.88,17.33740465,0,B2Fe91Hf7
FeMnNi,3,SS,FCC,0.039285427,1686.0,122.8522147,2.064794054,1.763333333,8.333333333,156.6666667,26.24669291,0,FeMnNi
Fe89Zr5B6,3,SS,BCC,0.101392798,1859.13,141.6848372,5.657060995,1.8176,7.5,164.74,39.90353869,0,B6Fe89Zr5
Fe89Zr7B4,3,SS,BCC,0.09855671,1854.71,129.2339967,5.58264241,1.8034,7.52,160.26,45.21915966,0,B4Fe89Zr7
Gd56Al24Co20,3,AM,AM,0.144683106,1465.2328,306.9715616,5.626965195,1.4344,8.12,75.52,54.51247197,0,Al24Co20Gd56
La55Al25Cu20,3,AM,AM,0.158779617,1161.0715,145.7715908,7.791379275,1.3875,4.6,62.4,43.60550424,0,Al25Cu20La55
La66Al14Cu20,3,AM,AM,0.152377934,1189.6198,121.8532714,5.819805672,1.3314,4.6,57.12,44.53521753,0,Al14Cu20La66
La55Al25Ni20,3,AM,AM,0.164996524,1235.1175,268.9053205,4.797253277,1.3895,4.4,70.4,58.30128644,0,Al25La55Ni20
Mg32Al24.5Zn24.5,3,IM,IM,0.062373018,856.5021605,107.9646516,1.191731419,1.503580247,5.327160494,61.9382716,13.88564022,0,Al24.5Mg32Zn24.5
Mg65Cu25Gd10,3,AM,AM,0.105473258,1097.8925,245.9537592,2.798747086,1.4465,5.05,68.05,41.59143542,0,Cu25Gd10Mg65
Mg65Cu25Y10,3,AM,AM,0.10557074,1119.2925,292.3407133,2.798747086,1.4485,4.35,68.35,41.38390388,0,Cu25Mg65Y10
Mg65Ni20Nd15,3,AM,AM,0.116554894,1140.1,321.6426433,4.122172122,1.4045,4.2,70.05,55.16201138,0,Mg65Nd15Ni20
Mg70Ni15Nd15,3,AM,AM,0.105473342,1099.85,294.8037101,3.601989034,1.3745,3.8,63.3,49.23626712,0,Mg70Nd15Ni15
Mg75Ni15Nd10,3,AM,AM,0.099122489,1081.15,293.5641795,3.053669923,1.383,3.6,63.95,48.9034508,0,Mg75Nd10Ni15
Mg80Ni10Nd10,3,AM,AM,0.085960923,1040.9,254.7345481,2.602152955,1.353,3.2,57.2,41.11642008,0,Mg80Nd10Ni10
Mg2Ni9Y,3,IM,IM,0.139676664,1599.75,303.2757615,5.674648008,1.7525,8.083333333,145.9166667,59.04159315,0,Mg2Ni9Y
MgNi4Y,3,IM,IM,0.15912221,1605.666667,306.3966202,6.615544732,1.695,7.5,134.3333333,64.59274125,0,MgNi4Y
Mg70Ni20Y10,3,AM,AM,0.105323151,1171.6,380.1850076,3.594551432,1.421,3.7,71.6,54.21291359,0,Mg70Ni20Y10
MoRhRu,3,SS,HCP,0.037184004,2580.0,269.7121923,4.591098921,2.213333333,7.666666667,276.6666667,73.18166133,0,MoRhRu
Nd60Fe30Al10,3,AM,AM,0.172184863,1414.847,280.3324646,8.28975078,1.394,6.3,77.8,61.71839272,0,Al10Fe30Nd60
Ni45Ti20Zr35,3,AM,AM,0.11328335,1910.6,178.1320858,11.98115336,1.633,6.7,103.0,79.94373021,0,Ni45Ti20Zr35
Ni57.5Zr35Al7.5,3,AM,AM,0.120628776,1808.41025,311.2555795,5.430658731,1.6845,7.375,109.2,84.48999941,0,Al7.5Ni57.5Zr35
Pd77.5Cu6Si16.5,3,AM,AM,0.062310989,1776.55995,117.903619,9.297977809,2.1325,9.07,164.4,30.14365605,0,Cu6Pd77.5Si16.5
Pd77Cu6Si17,3,AM,AM,0.063041941,1775.8547,118.0153159,9.235096192,2.131,9.04,164.0,30.46309242,0,Cu6Pd77Si17
Pd78Cu6Si16,3,AM,AM,0.061562541,1777.2652,117.7875935,9.359822179,2.134,9.1,164.8,29.81543225,0,Cu6Pd78Si16
Pd73Fe7Si20,3,AM,AM,0.068627564,1798.6465,55.98931918,10.38185464,2.1141,8.66,163.3,31.75074802,0,Fe7Pd73Si20
Pd48Ni32P20,3,AM,AM,0.094092366,1493.884,589.9232134,10.3327345,2.1052,9.0,146.2,67.6,0,Ni32P20Pd48
Pd60Ni15P25,3,AM,AM,0.104128445,1435.355,646.4391139,9.02036576,2.154,8.75,137.75,73.17914662,0,Ni15P25Pd60
Sm2Fe17Ni3,3,IM,IM,0.093962364,1757.318182,133.4133653,3.193049896,1.780909091,8.272727273,159.3636364,38.52926332,0,Fe17Ni3Sm2
Y60Fe30Al10,3,AM,AM,0.160846311,1716.047,260.9141964,7.861584573,1.442,4.5,83.2,57.74045376,0,Al10Fe30Y60
Zr66Al8Ni26,3,AM,AM,0.103809205,1928.4376,340.480546,3.727142597,1.5032,5.48,52.88,78.03707837,0,Al8Ni26Zr66
Zr60Al15Ni25,3,AM,AM,0.102016246,1848.8205,419.6356693,5.319842009,1.517,5.35,56.4,76.06207991,0,Al15Ni25Zr60
AlCoCuNi,4,SS,FCC+BCC,0.058520188,1446.81,336.7777121,6.937218463,1.825,8.25,144.0,42.52058325,0,AlCoCuNi
Al0.25CoFeNi,4,SS,FCC,0.039449303,1704.728462,225.0117232,4.244396075,1.853076923,8.538461538,168.9230769,27.2042461,0,Al0.25CoFeNi
Al0.5CoFeNi,4,SS,FCC+BCC,0.051231775,1649.638571,294.0535244,5.286002928,1.835714286,8.142857143,162.2857143,35.49532881,0,Al0.5CoFeNi
Al0.75CoFeNi,4,SS,FCC+BCC,0.058049838,1601.894,335.5839601,5.813546989,1.820666667,7.8,156.5333333,40.48681541,0,Al0.75CoFeNi
AlCoFeNi,4,SS,BCC,0.062373637,1560.1175,362.9837413,6.087256155,1.8075,7.5,151.5,43.78070351,0,AlCoFeNi
AlCrCuFe,4,IM,IM,0.059571944,1570.56,469.1459686,5.785218233,1.75,7.0,136.5,36.56159187,0,AlCrCuFe
Al0.15CrFe1.5Ni0.5,4,SS,2BCC,0.031982269,1873.181111,277.7088174,2.568218738,1.778253968,7.444444444,163.9365079,20.77534636,0,Al0.15CrFe1.5Ni0.5
Al0.2CrFe1.5Ni0.5,4,SS,2BCC,0.036238245,1858.498125,299.1643832,2.808403423,1.775625,7.375,162.5625,23.31970398,0,Al0.2CrFe1.5Ni0.5
Al0.3CrFe1.5Ni0.5,4,IM,IM,0.0428158,1830.46697,334.5610388,3.174592809,1.770606061,7.242424242,159.9393939,27.34065614,0,Al0.3CrFe1.5Ni0.5
Al0.4CrFe1.5Ni0.5,4,IM,IM,0.047772959,1804.084706,362.7778724,3.444040878,1.765882353,7.117647059,157.4705882,30.44110543,0,Al0.4CrFe1.5Ni0.5
AlCrFe2Ni2,4,IM,IM,0.054786574,1698.578333,375.0924584,4.739655547,1.791666667,7.5,156.0,36.42343568,0,AlCrFe2Ni2
AlCrFeNi,4,SS,BCC,0.062600263,1663.1175,454.3214626,5.048978857,1.7525,6.75,146.5,41.31283094,0,AlCrFeNi
Sm60Al10Cu5Co15Fe10,4,AM,AM,0.060599958,1518.83875,365.4135785,6.35011611,1.8025,7.5,146.5,42.50588195,0,Al10Co15Cu5Fe10Sm60
AlCuNiTi,4,SS,FCC,0.069243995,1490.06,383.1629547,10.08053508,1.74,7.0,126.5,38.29817228,0,AlCuNiTi
Al13Fe36Mn33Ni18,4,IM,IM,0.053519567,1585.6211,280.5158615,4.766716302,1.7234,7.38,143.08,35.59485356,0,Al13Fe36Mn33Ni18
AlNbTiV,4,SS,BCC,0.0394704,1951.8675,657.2079752,7.749495951,1.595,4.25,129.0,38.11823711,0,AlNbTiV
Al86Y4.5Ni8La1.5,4,AM,AM,0.075581826,1039.8742,271.8494351,5.811229483,1.6088,3.56,82.025,30.30947665,0,Al86La1.5Ni8Y4.5
Au46Ag5Cu29Si20,4,AM,AM,0.094820791,1408.0716,141.7564671,6.431312728,2.1959,9.6,166.8,51.24217013,0,Ag5Au46Cu29Si20
Au52Pd2.3Cu29.2Si16.5,4,AM,AM,0.082487017,1412.28059,142.1877227,6.170784807,2.2397,9.822,175.92,48.35859386,0,Au52Cu29.2Pd2.3Si16.5
Ce68Al10Fe2Cu20,4,AM,AM,0.102051473,1127.361,161.6181127,6.33091158,1.3392,5.38,53.96,49.93033547,0,Al10Ce68Cu20Fe2
Ce60Al10Ni10Cu20,4,AM,AM,0.114621559,1178.501,223.5009881,6.605977899,1.404,5.9,66.8,59.71398496,0,Al10Ce60Cu20Ni10
Ce60Al15Ni15Cu10,4,AM,AM,0.11094426,1175.7975,254.6195445,6.620445604,1.39,5.45,65.6,60.60891024,0,Al15Ce60Cu10Ni15
Ce65Al12.5Ni12.5Cu10,4,AM,AM,0.10697862,1162.66075,236.9563205,5.823898958,1.358,5.325,60.3,58.39957192,0,Al12.5Ce65Cu10Ni12.5
Ce70Al10Ni10Cu10,4,AM,AM,0.102034806,1149.524,217.072188,5.270318396,1.326,5.2,55.0,55.60035971,0,Al10Ce70Cu10Ni10
CoCrCuFe,4,SS,FCC,0.011105892,1779.1925,291.281893,4.249080783,1.8175,8.5,162.5,14.79019946,0,CoCrCuFe
Co0.25Cr0.25FeMn,4,SS,FCC,0.040450084,1726.8,202.0320767,1.115046187,1.706,7.5,150.0,24.8997992,0,Co0.25Cr0.25FeMn
CoCr2FeNi,4,SS,FCC,0.002795958,1933.4,203.0523085,1.693299737,1.788,7.8,170.0,8.94427191,0,CoCr2FeNi
CoCrFeNi,4,SS,FCC,0.003021159,1871.75,180.3723579,1.636975107,1.82,8.25,172.5,8.291561976,0,CoCrFeNi
CoCrMnNi,4,SS,FCC,0.034469929,1798.75,239.5635354,2.468552207,1.75,8.0,160.0,24.49489743,0,CoCrMnNi
CoCuFeNi,4,SS,FCC,0.011403788,1666.1925,180.4706241,3.31662479,1.88,9.5,167.5,16.39359631,0,CoCuFeNi
CoFeMnNi,4,SS,FCC,0.035512495,1706.5,112.1617136,1.968501969,1.7925,8.5,162.5,24.87468593,0,CoFeMnNi
CoFeNiSi0.25,4,SS,FCC,0.020252824,1762.692308,39.21417447,9.011743684,1.875384615,8.615384615,170.7692308,20.92533924,0,CoFeNiSi0.25
CoFeNiSi0.5,4,SS+IM,FCC+IM,0.026577103,1757.285714,42.51962332,11.16156761,1.877142857,8.285714286,165.7142857,27.18042513,0,CoFeNiSi0.5
CoFeNiSi0.75,4,SS+IM,FCC+IM,0.030453627,1752.6,44.66288541,12.21155271,1.878666667,8.0,161.3333333,30.95516471,0,CoFeNiSi0.75
CoFeNiTi,4,,,0.07199811,1812.0,80.05310737,9.493007295,1.79,7.75,160.0,29.15475947,0,CoFeNiTi
CoFeNiV,4,SS,FCC,0.024152267,1872.5,181.6542045,4.700398919,1.8125,8.0,172.5,8.291561976,0,CoFeNiV
CoFeReRu,4,SS,HCP,0.043717578,2411.25,691.0442732,1.31101106,1.9525,8.0,235.0,80.15609771,0,CoFeReRu
CoFeSiB,4,AM,AM,0.144680224,1903.75,260.8920993,10.4208325,1.9125,6.0,168.5,44.46065677,0,BCoFeSi
Co43Fe20Ta5.5B31.5,4,AM,AM,0.173026518,2043.325,397.8747031,8.474458371,1.8995,6.69,192.96,21.99723619,0,B31.5Co43Fe20Ta5.5
Co63Fe9Zr8B20,4,AM,AM,0.16542493,1916.87,236.3986741,9.010911186,1.8635,7.31,173.5,54.27660638,0,B20Co63Fe9Zr8
Cr45Co34Nb7B14,4,AM,AM,0.125008381,2103.48,280.3554701,8.090024941,1.7838,6.53,176.46,21.10706991,0,B14Co34Cr45Nb7
Cr50Co29Nb7B14,4,AM,AM,0.124994759,2124.08,269.8893358,8.003736406,1.7728,6.38,175.46,21.38757583,0,B14Co29Cr50Nb7
Cr55Co24Nb7B14,4,AM,AM,0.124981076,2144.68,257.3569459,7.83184931,1.7618,6.23,174.46,21.6182423,0,B14Co24Cr55Nb7
Cr0.66FeMnNi,4,SS,FCC,0.036848612,1775.081967,220.095282,2.347030501,1.744699454,7.912568306,157.2677596,23.79717113,0,Cr0.66FeMnNi
CrFe1.5MnNi0.5,4,SS+IM,BCC+,0.036031456,1819.875,236.9358761,1.851348221,1.7275,7.5,156.25,21.75861898,0,CrFe1.5MnNi0.5
CrNbTiZr ,4,SS+IM,BCC+Laves,0.087813408,2249.75,302.1856838,3.640054945,1.5325,4.75,110.0,67.45368782,0,CrNbTiZr
CrNbTiZr,4,SS+IM,BCC+IM,0.087813408,2249.75,302.1856838,3.640054945,1.5325,4.75,110.0,67.45368782,0,CrNbTiZr
Cu90Mn90Ni90Al10,4,SS+IM,FCC+IM,0.038611589,1513.442857,186.0362585,4.364781754,1.780357143,9.107142857,144.1428571,27.78452072,0,Al10Cu90Mn90Ni90
Cu95Mn95Ni95Al5,4,SS,FCC,0.036206504,1524.553448,169.4261491,3.864608447,1.78362069,9.224137931,145.4482759,26.38388511,0,Al5Cu95Mn95Ni95
Cu90Mn90Ni90Sn10,4,SS+IM,FCC+IM,0.057141125,1498.143214,242.2320779,3.349894191,1.792857143,9.142857143,143.5,29.50847336,0,Cu90Mn90Ni90Sn10
Cu95Mn95Ni95Sn5,4,SS+IM,FCC+IM,0.046830693,1517.167414,201.3611067,3.30825966,1.789655172,9.24137931,145.137931,27.28928568,0,Cu95Mn95Ni95Sn5
Cu75Mn75Ni75Zn25,4,SS,FCC,0.039692916,1450.699,290.7202805,3.432908971,1.773,9.6,139.0,33.0,0,Cu75Mn75Ni75Zn25
Cu80Mn80Ni80Zn20,4,SS,FCC,0.038552283,1470.135385,267.5341007,3.409834688,1.776153846,9.538461538,140.7692308,31.49152229,0,Cu80Mn80Ni80Zn20
CuNiCoFe,4,SS,FCC,0.011403788,1666.1925,180.4706241,3.31662479,1.88,9.5,167.5,16.39359631,0,CoCuFeNi
Cu54Ni6Zr22Ti18,4,AM,AM,0.099427646,1654.4158,334.6187713,7.428526763,1.7104,8.14,106.2,58.54536702,0,Cu54Ni6Ti18Zr22
Cu47Ti34Zr11Ni8,4,AM,AM,0.086264529,1670.4119,306.8095331,7.281925809,1.7157,7.77,117.6,45.69726469,0,Cu47Ni8Ti34Zr11
Cu48Ti34Zr10Ni8,4,AM,AM,0.085089858,1662.7096,304.8874301,7.120117558,1.7214,7.84,119.0,44.19275959,0,Cu48Ni8Ti34Zr10
Cu43Zr43Al7Ag7,4,AM,AM,0.107611797,1650.6691,427.7474218,7.266321097,1.6367,7.43,72.52,65.36948524,0,Ag7Al7Cu43Zr43
Cu46Zr42Al7Y5,4,AM,AM,0.118644069,1673.6271,414.412124,7.394921373,1.6063,7.1,71.77,65.98058123,0,Al7Cu46Y5Zr42
Cu60Zr20Hf10Ti10,4,AM,AM,0.103280651,1684.962,421.2542965,4.79315512,1.69,8.2,106.0,54.25863987,0,Cu60Hf10Ti10Zr20
Cu54Zr27Ti9Be10,4,AM,AM,0.118514416,1638.4458,340.7397714,7.458442787,1.6807,7.58,98.5,60.50413209,0,Be10Cu54Ti9Zr27
Fe81B13.5Si3.5C2,4,AM,AM,0.125566723,1919.53,329.8442346,5.346788222,1.8752,7.105,172.1,30.5962416,0,B13.5C2Fe81Si3.5
Fe79B13Si5Mo3,4,AM,AM,0.116165655,1907.29,253.8533157,5.176824604,1.8707,7.09,175.32,26.52880698,0,B13Fe79Mo3Si5
A13 Fe36Mn33Ni18Ti6,4,IM,IM,0.051609474,1699.709677,142.4538847,4.577294374,1.727419355,7.774193548,150.3225806,27.41366165,0,A13Fe36Mn33Ni18Ti6
Fe80Ni80P14B6,4,AM,AM,0.068973525,1675.867778,409.8564146,8.399061052,1.900555556,8.488888889,163.8777778,45.50233884,0,B6Fe80Ni80P14
Fe75P16B6Al3,4,AM,AM,0.096668114,1577.9621,585.7850242,6.094211045,1.8936,7.07,144.98,62.12084674,0,Al3B6Fe75P16
Gd36Al24Co20Nd20,4,AM,AM,0.149413896,1407.6328,306.1133747,12.9397767,1.4224,7.32,74.32,55.38427214,0,Al24Co20Gd36Nd20
Gd40Al24Co20Y16,4,AM,AM,0.144754321,1499.4728,329.5272066,10.30763721,1.4376,7.0,76.0,54.19225037,0,Al24Co20Gd40Y16
Gd46Al24Co20Y20,4,AM,AM,0.144772104,1508.0328,334.3814767,10.73691002,1.4384,6.72,76.12,54.11123358,0,Al24Co20Gd46Y20
Gd50Al24Co20Y6,4,AM,AM,0.144709828,1478.0728,316.053881,8.17905342,1.4356,7.7,75.7,54.39310618,0,Al24Co20Gd50Y6
