Repository: staradutt/HEAquery

# 🔬 HEA Query

**LLM-Powered Research Assistant for High Entropy Alloys**

*Hackathon: LLM for Materials Science*
---

## 🧠 Summary

**HEA Query** is a research assistant built to enable intelligent access to both unstructured scientific literature and structured datasets related to **High Entropy Alloys (HEAs).**

We combine:

- 🔍 A semantic search engine over thousands of research paper chunks  
- 📊 Cleaned and normalized tabular datasets containing alloy properties  
- 🤖 A powerful LLM (GPT-2) to generate natural language answers  
- 🖥️ An interactive Gradio interface for easy exploration

This assistant helps materials scientists ask questions like:

> 🧪 _"Which FCC alloys have Vickers hardness above 200?"_  
> 📈 _"Show me alloys with high entropy mixing and low modulus."_  
> 📚 _"What do recent papers say about yield strength trends in BCC HEAs?"_

---

## 🚀 Features

- 🔍 **Semantic paper search** using FAISS + MatSciBERT embeddings  
- 📊 **Smart dataset filtering** using canonical and synonymous property names  
- 🤖 **LLM-based reasoning** via GPT-2  
- 🧾 **Unified prompt generation** from papers + structured data  
- 🖥️ **Gradio app** with answer + tables + raw paper context

---

## 📂 Resources Used

### 📚 Resource 1: Literature Corpus

- ~3000 open-access PDFs on HEAs
- Extracted sections: `abstract`, `introduction`, `methods`, `conclusion`
- Summarised wirh `BART-CNN`
- Chunked with overlapping windows
- Embedded with `m3rg-iitd/matscibert`
- Indexed using `FAISS`

### 📊 Resource 2: Structured Datasets

| Dataset   | Description                                | Format              |
|-----------|--------------------------------------------|---------------------|
| MPEA      | Experimental data (HV, UTS, density, etc.) | `dataset1_clean.csv` |
| ML Pred   | Design parameters + predictions            | `dataset2_clean.csv` |
| Achief    | Thermodynamic + phase data                 | `dataset3_clean.csv` |

➡️ Each dataset was cleaned, normalized, and reformatted for query integration.

---

## 🧠 Model Details

- **LLM**: `GPT-2`
- **Embeddings**: `m3rg-iitd/matscibert`
- **Frameworks**: LangChain, Transformers, FAISS, Gradio

---

## 💬 How It Works

1. User submits a question.
2. The system:
   - Uses **FAISS** to retrieve relevant paper chunks.
   - Filters HEA datasets based on numeric or categorical queries.
   - Constructs a unified prompt combining both results.
3. **GPT-2 LLM** generates a structured, domain-aware response.

### Outputs:
- 📄 **LLM Answer**
- 📊 **Matching rows from datasets**
- 📚 **Raw context from papers**

---

## 🖥️ Gradio Demo UI

| Panel         | Description                                 |
|---------------|---------------------------------------------|
| 🧠 LLM Answer | Natural language response from Mistral      |
| 📊 CSV Matches | Tabular results matching query filters      |
| 📚 FAISS Context | Raw text from relevant research papers      |

---

## 🧑‍💻 Team

- **Taradutt Pattnaik** – [University of Connecticut, Storrs]  
- **Sanjeev K Nayak** – [University of Connecticut, Storrs]  
- **Alexander Horvath** – [University of Connecticut, Storrs]  

---

## 📚 Dataset References 

- [1] MPEA Dataset – *C. Borg, “Expanded dataset of mechanical properties and observed phases of multi-principal element alloys”. figshare, 12-Jul-2020, doi: 10.6084/m9.figshare.12642953.v9* 
- [2] ML Pred Dataset – *R. Machaka, G. T. Motsi, L. M. Raganya, P. M. Radingoana, and S. Chikosha, “Machine learning-based prediction of phases in high-entropy alloys: A data article,” Data in Brief, vol. 38, p. 107346, Oct. 2021, doi: https://doi.org/10.1016/j.dib.2021.107346.*
- [3] Achief Dataset – *C. E. Precker, A. Gregores Cotoand S. Muíños Landín, “Materials for Design Open Repository. High Entropy Alloys”. Zenodo, Aug. 03, 2021. doi: 10.5281/zenodo.5155150.*  

---

File: datasets/dataset2_clean.csv (part 1 of 5)
id,formula,density_calc,Hmix,Smix,Gmix,Tm,delta,elec_diff,VEC,processing,microstructure,doi,composition_norm
Alloy 0000,Al0.5NbTaTiV,8.470881725,-8.395061728,13.14594406,575.7847956,2215.832994,3.737504762,0.049615808,4.555555556,AC,BCC,10.1016/j.proeng.2012.03.043,Al0.5NbTaTiV
Alloy 0001,Al0.75MoNbTiV,6.606534579,-9.351800554,13.33280622,497.3287529,1915.290482,3.863331752,0.232764906,4.684210526,AC,BCC,10.3390/e16020870,Al0.75MoNbTiV
Alloy 0002,Al0.25MoNbTiV,7.075664374,-4.041522491,12.70837022,546.1289,2098.157909,4.003399323,0.243216622,4.882352941,AC,BCC,10.3390/e16020870,Al0.25MoNbTiV
Alloy 0003,Al0.25NbTaTiV,8.805485735,-4.816608997,12.70837022,601.9875092,2312.760984,3.832439709,0.05017616,4.647058824,AC,BCC,10.1016/j.proeng.2012.03.043,Al0.25NbTaTiV
Alloy 0004,Al0.2MoTaTiV,7.128849756,-3.35600907,12.56917544,551.9585078,2119.418332,4.017794358,0.244332586,4.904761905,AC,BCC,10.4028/www.scientific.net/MSF.898.638,Al0.2MoTaTiV
Alloy 0005,Al0.3NbTa0.8Ti1.4V0.2Zr1.3,7.71,-4.86,13.46,601.2169546,2316.49,4.5,0.11,4.34,AC,BCC,10.1007/s11837-014-1066-0,Al0.3NbTa0.8Ti1.4V0.2Zr1.3
Alloy 0006,Al0.3NbTa0.8Ti1.4V0.2Zr1.3,7.71,-4.86,13.46,601.2169546,2316.49,4.5,0.11,4.34,AC,BCC,10.1007/s11837-014-1066-0,Al0.3NbTa0.8Ti1.4V0.2Zr1.3
Alloy 0007,Al0.3NbTa0.8Ti1.4V0.2Zr1.3,7.71,-4.86,13.46,601.2169546,2316.49,4.5,0.11,4.34,AC,BCC,10.1007/s11837-014-1066-0,Al0.3NbTa0.8Ti1.4V0.2Zr1.3
Alloy 0008,Al0.5CrNbTi2V0.5,5.785823445,-10.96,12.22898133,463.7034701,1778.243734,6.018491588,0.046861498,4.6,AC,BCC,10.1016/j.matlet.2016.11.030,Al0.5CrNbTi2V0.5
Alloy 0009,Al0.5MoNbTiV,6.827812983,-7.012345679,13.14594406,519.8353005,2000.516448,3.93239278,0.237834884,4.777777778,AC,BCC,10.3390/e16020870,Al0.5MoNbTiV
Alloy 0010,Al0.6MoTaTiV,6.73636013,-8.015122873,13.24232516,510.4350562,1965.07407,3.904515056,0.235770867,4.739130435,AC,BCC,10.4028/www.scientific.net/MSF.898.638,Al0.6MoTaTiV
Alloy 0011,Al1.5MoNbTiV,6.065323057,-13.81818182,13.2546386,445.2464742,1714.218456,3.669956489,0.219190849,4.454545455,AC,BCC,10.3390/e16020870,Al1.5MoNbTiV
Alloy 0012,AlCr0.5NbTiV,5.64713986,-15.40740741,13.14594406,428.7017339,1649.838175,5.232513176,0.037646832,4.444444444,AC,BCC,10.1016/j.jallcom.2015.08.224,AlCr0.5NbTiV
Alloy 0013,AlCr0.5NbTiV,5.64713986,-15.40740741,13.14594406,428.7017339,1649.838175,5.232513176,0.037646832,4.444444444,AC,BCC,10.1016/j.jallcom.2015.08.224,AlCr0.5NbTiV
Alloy 0014,AlCr0.5NbTiV,5.64713986,-15.40740741,13.14594406,428.7017339,1649.838175,5.232513176,0.037646832,4.444444444,AC,BCC + Im,10.1016/j.jallcom.2015.08.224,AlCr0.5NbTiV
Alloy 0015,AlCr0.5NbTiV,5.64713986,-15.40740741,13.14594406,428.7017339,1649.838175,5.232513176,0.037646832,4.444444444,AC,BCC + Im,10.1016/j.jallcom.2015.08.224,AlCr0.5NbTiV
Alloy 0016,AlCrMoNbTi,6.57,-13.6,13.38,555.5965658,2140.09,4.87,0.23,4.8,AC,FCC,10.1016/j.jallcom.2015.11.050,AlCrMoNbTi
Alloy 0017,AlCrMoNbTi,6.57,-13.6,13.38,555.5965658,2140.09,4.87,0.23,4.8,AC,FCC,10.1016/j.jallcom.2015.11.050,AlCrMoNbTi
Alloy 0018,AlCrMoNbTi,6.57,-13.6,13.38,555.5965658,2140.09,4.87,0.23,4.8,AC,FCC,10.1016/j.jallcom.2015.11.050,AlCrMoNbTi
Alloy 0019,AlCrMoNbTi,6.57,-13.6,13.38,555.5965658,2140.09,4.87,0.23,4.8,AC,FCC,10.1016/j.jallcom.2015.11.050,AlCrMoNbTi
Alloy 0020,AlCrMoNbTi,6.57,-13.6,13.38,555.5965658,2140.09,4.87,0.23,4.8,AC,FCC,10.1016/j.jallcom.2015.11.050,AlCrMoNbTi
Alloy 0021,AlMoNbTiV,6.407773123,-11.04,13.38161053,477.7526215,1840.253545,3.796497761,0.227982455,4.6,AC,BCC,10.3390/e16020870,AlMoNbTiV
Alloy 0022,MoTaTiV,9.599763191,-2.75,11.52629192,598.9681468,2290.75,4.086753027,0.265459507,5.0,AC,BCC,10.4028/www.scientific.net/MSF.898.638,MoTaTiV
Alloy 0023,AlNb1.5Ta0.5Ti1.5Zr0.5,6.85,-15.12,12.51,556.3368171,2135.79,3.07,0.08,4.2,AC,BCC,10.1007/s11837-014-1066-0,AlNb1.5Ta0.5Ti1.5Zr0.5
Alloy 0024,AlNb1.5Ta0.5Ti1.5Zr0.5,6.85,-15.12,12.51,556.3368171,2135.79,3.07,0.08,4.2,AC,BCC,10.1007/s11837-014-1066-0,AlNb1.5Ta0.5Ti1.5Zr0.5
Alloy 0025,AlNb1.5Ta0.5Ti1.5Zr0.5,6.85,-15.12,12.51,556.3368171,2135.79,3.07,0.08,4.2,AC,BCC,10.1007/s11837-014-1066-0,AlNb1.5Ta0.5Ti1.5Zr0.5
Alloy 0026,AlNbTaTiV,7.89,-13.44,13.38,576.2105538,2219.49,3.16,0.05,4.4,AC,BCC,10.1016/j.proeng.2012.03.043,AlNbTaTiV
Alloy 0027,Hf0.4Nb1.54Ta1.54Ti0.89Zr0.64,10.39624111,0.871231589,12.44557018,641.3159738,2461.347915,4.416208731,0.101210115,4.614770459,AC,BCC,10.1080/14786435.2015.1028506,Hf0.4Nb1.54Ta1.54Ti0.89Zr0.64
Alloy 0028,Hf0.4Nb1.54Ta1.54Ti0.89Zr0.64,10.39624111,0.871231589,12.44557018,641.3159738,2461.347915,4.416208731,0.101210115,4.614770459,AC,BCC,10.1080/14786435.2015.1028506,Hf0.4Nb1.54Ta1.54Ti0.89Zr0.64
Alloy 0029,Hf0.4Nb1.54Ta1.54Ti0.89Zr0.64,10.39624111,0.871231589,12.44557018,641.3159738,2461.347915,4.416208731,0.101210115,4.614770459,AC,BCC,10.1080/14786435.2015.1028506,Hf0.4Nb1.54Ta1.54Ti0.89Zr0.64
Alloy 0030,Hf0.4Nb1.54Ta1.54Ti0.89Zr0.64,10.39624111,0.871231589,12.44557018,641.3159738,2461.347915,4.416208731,0.101210115,4.614770459,AC,BCC,10.1080/14786435.2015.1028506,Hf0.4Nb1.54Ta1.54Ti0.89Zr0.64
Alloy 0031,Hf0.5Mo0.5NbTiZr,7.889823331,-0.25,12.96707842,546.8122337,2102.85867,5.730437906,0.258988417,4.5,AC,BCC,10.1016/j.intermet.2015.09.011,Hf0.5Mo0.5NbTiZr
Alloy 0032,Hf0.5Mo0.5NbTiZr,7.889823331,-0.25,12.96707842,546.8122337,2102.85867,5.730437906,0.258988417,4.5,AC,BCC,10.1016/j.jallcom.2015.11.091,Hf0.5Mo0.5NbTiZr
Alloy 0033,Hf0.5Nb0.5Ta0.5Ti1.5Zr,9.910915715,2.72,13.38161053,592.5022515,2282.194003,4.99441746,0.118253964,4.4,AC,BCC,10.1063/1.4966659,Hf0.5Nb0.5Ta0.5Ti1.5Zr
Alloy 0034,Hf0.75NbTa0.5Ti1.5Zr1.25,8.431908695,2.36,12.84151644,557.1020651,2141.385887,4.915964063,0.118594899,4.3,AC,BCC,10.1016/j.msea.2017.10.073,Hf0.75NbTa0.5Ti1.5Zr1.25
Alloy 0035,Hf0.75NbTa0.5Ti1.5Zr1.25,8.431908695,2.36,12.84151644,557.1020651,2141.385887,4.915964063,0.118594899,4.3,AC,BCC,10.1016/j.msea.2017.10.073,Hf0.75NbTa0.5Ti1.5Zr1.25
Alloy 0036,Hf0.75NbTa0.5Ti1.5Zr1.25,8.431908695,2.36,12.84151644,557.1020651,2141.385887,4.915964063,0.118594899,4.3,AC,BCC,10.1016/j.msea.2017.10.073,Hf0.75NbTa0.5Ti1.5Zr1.25
Alloy 0037,Hf0.75NbTa0.5Ti1.5Zr1.25,8.431908695,2.36,12.84151644,557.1020651,2141.385887,4.915964063,0.118594899,4.3,AC,BCC,10.1016/j.msea.2017.10.073,Hf0.75NbTa0.5Ti1.5Zr1.25
Alloy 0038,Hf0.75NbTa0.5Ti1.5Zr1.25,8.431908695,2.36,12.84151644,557.1020651,2141.385887,4.915964063,0.118594899,4.3,AC,BCC,10.1016/j.msea.2017.10.073,Hf0.75NbTa0.5Ti1.5Zr1.25
Alloy 0039,Hf0.75NbTa0.5Ti1.5Zr1.25,8.431908695,2.36,12.84151644,557.1020651,2141.385887,4.915964063,0.118594899,4.3,AC,BCC,10.1016/j.msea.2017.10.073,Hf0.75NbTa0.5Ti1.5Zr1.25
Alloy 0040,Hf0.75NbTa0.5Ti1.5Zr1.25,8.431908695,2.36,12.84151644,557.1020651,2141.385887,4.915964063,0.118594899,4.3,AC,BCC,10.1016/j.msea.2017.10.073,Hf0.75NbTa0.5Ti1.5Zr1.25
Alloy 0041,Hf0.75NbTa0.5Ti1.5Zr1.25,8.431908695,2.36,12.84151644,557.1020651,2141.385887,4.915964063,0.118594899,4.3,AC,BCC,10.1016/j.msea.2017.10.073,Hf0.75NbTa0.5Ti1.5Zr1.25
Alloy 0042,Hf0.75NbTa0.5Ti1.5Zr1.25,8.431908695,2.36,12.84151644,557.1020651,2141.385887,4.915964063,0.118594899,4.3,AC,BCC,10.1016/j.msea.2017.10.073,Hf0.75NbTa0.5Ti1.5Zr1.25
Alloy 0043,Hf0.75NbTa0.5Ti1.5Zr1.25,8.431908695,2.36,12.84151644,557.1020651,2141.385887,4.915964063,0.118594899,4.3,AC,BCC,10.1016/j.msea.2017.10.073,Hf0.75NbTa0.5Ti1.5Zr1.25
Alloy 0044,Hf0.75NbTa0.5Ti1.5Zr1.25,8.431908695,2.36,12.84151644,557.1020651,2141.385887,4.915964063,0.118594899,4.3,AC,BCC,10.1016/j.msea.2017.10.073,Hf0.75NbTa0.5Ti1.5Zr1.25
Alloy 0045,Hf0.75NbTa0.5Ti1.5Zr1.25,8.431908695,2.36,12.84151644,557.1020651,2141.385887,4.915964063,0.118594899,4.3,AC,BCC,10.1016/j.msea.2017.10.073,Hf0.75NbTa0.5Ti1.5Zr1.25
Alloy 0046,Hf0.75NbTa0.5Ti1.5Zr1.25,8.431908695,2.36,12.84151644,557.1020651,2141.385887,4.915964063,0.118594899,4.3,AC,BCC,10.1016/j.msea.2017.10.073,Hf0.75NbTa0.5Ti1.5Zr1.25
Alloy 0047,Hf0.75NbTa0.5Ti1.5Zr1.25,8.431908695,2.36,12.84151644,557.1020651,2141.385887,4.915964063,0.118594899,4.3,AC,BCC,10.1016/j.msea.2017.10.073,Hf0.75NbTa0.5Ti1.5Zr1.25
Alloy 0048,Hf0.75NbTa0.5Ti1.5Zr1.25,8.431908695,2.36,12.84151644,557.1020651,2141.385887,4.915964063,0.118594899,4.3,AC,BCC,10.1016/j.msea.2017.10.073,Hf0.75NbTa0.5Ti1.5Zr1.25
Alloy 0049,Hf0.75NbTa0.5Ti1.5Zr1.25,8.431908695,2.36,12.84151644,557.1020651,2141.385887,4.915964063,0.118594899,4.3,AC,BCC,10.1016/j.msea.2017.10.073,Hf0.75NbTa0.5Ti1.5Zr1.25
Alloy 0050,Hf0.75NbTa0.5Ti1.5Zr1.25,8.431908695,2.36,12.84151644,557.1020651,2141.385887,4.915964063,0.118594899,4.3,AC,BCC,10.1016/j.msea.2017.10.073,Hf0.75NbTa0.5Ti1.5Zr1.25
Alloy 0051,Hf0.75NbTa0.5Ti1.5Zr1.25,8.431908695,2.36,12.84151644,557.1020651,2141.385887,4.915964063,0.118594899,4.3,AC,BCC,10.1016/j.msea.2017.10.073,Hf0.75NbTa0.5Ti1.5Zr1.25
Alloy 0052,Hf0.75NbTa0.5Ti1.5Zr1.25,8.431908695,2.36,12.84151644,557.1020651,2141.385887,4.915964063,0.118594899,4.3,AC,BCC,10.1016/j.msea.2017.10.073,Hf0.75NbTa0.5Ti1.5Zr1.25
Alloy 0053,Hf0.75NbTa0.5Ti1.5Zr1.25,8.431908695,2.36,12.84151644,557.1020651,2141.385887,4.915964063,0.118594899,4.3,AC,BCC,10.1016/j.msea.2017.10.073,Hf0.75NbTa0.5Ti1.5Zr1.25
Alloy 0054,Hf0.75NbTa0.5Ti1.5Zr1.25,8.431908695,2.36,12.84151644,557.1020651,2141.385887,4.915964063,0.118594899,4.3,AC,BCC,10.1016/j.msea.2017.10.073,Hf0.75NbTa0.5Ti1.5Zr1.25
Alloy 0055,Hf1.375Nb0.25Ta0.25Ti1.75Zr1.375,8.493765586,0.98,11.44944891,532.6585373,2036.537698,4.495453867,0.114716771,4.1,AC,BCC,10.1080/21663831.2016.1221861,Hf1.375Nb0.25Ta0.25Ti1.75Zr1.375
Alloy 0056,HfMo0.25NbTaTiZr,9.922611245,2.467120181,14.33614554,593.2816897,2293.630178,5.272716799,0.189533381,4.476190476,AC,BCC,10.1016/j.matlet.2016.03.133,HfMo0.25NbTaTiZr
Alloy 0057,HfMo0.5NbTaTiZr,9.933453944,2.247933884,14.69798576,595.2103931,2304.310893,5.486928917,0.232176194,4.545454545,AC,BCC,10.1016/j.matlet.2016.03.133,HfMo0.5NbTaTiZr
Alloy 0058,HfMo0.5NbTiV0.5,8.294155814,-2.188365651,12.6484181,544.2137787,2090.311736,8.125950407,0.165384845,4.394736842,AC,BCC,10.1016/j.jallcom.2016.10.014,HfMo0.5NbTiV0.5
Alloy 0059,HfMo0.5NbTiV0.5,8.294155814,-2.188365651,12.6484181,544.2137787,2090.311736,8.125950407,0.165384845,4.394736842,AC,BCC,10.1016/j.jallcom.2016.10.014,HfMo0.5NbTiV0.5
Alloy 0060,HfMo0.5NbTiV0.5,8.294155814,-2.188365651,12.6484181,544.2137787,2090.311736,8.125950407,0.165384845,4.394736842,AC,BCC,10.1016/j.jallcom.2016.10.014,HfMo0.5NbTiV0.5
Alloy 0061,HfMo0.75NbTaTiZr,9.943533814,2.056710775,14.85564568,597.427759,2314.308612,5.653424959,0.262094227,4.608695652,AC,BCC,10.1016/j.matlet.2016.03.133,HfMo0.75NbTaTiZr
Alloy 0062,HfMoNbTiZr,8.7,-1.6,13.38,634.561604,2444.2,5.06,0.31,4.6,AC,BCC,10.1016/j.matdes.2015.05.019,HfMoNbTiZr
Alloy 0063,HfMoNbTiZr,8.7,-1.6,13.38,634.561604,2444.2,5.06,0.31,4.6,AC,BCC,10.1016/j.matdes.2015.05.019,HfMoNbTiZr
Alloy 0064,HfMoNbTiZr,8.7,-1.6,13.38,634.561604,2444.2,5.06,0.31,4.6,AC,BCC,10.1016/j.matdes.2015.05.019,HfMoNbTiZr
Alloy 0065,HfMoNbTiZr,8.7,-1.6,13.38,634.561604,2444.2,5.06,0.31,4.6,AC,BCC,10.1016/j.matdes.2015.05.019,HfMoNbTiZr
Alloy 0066,HfNbTaTiZr,9.9,2.72,13.38,655.02398,2523.0,4.01,0.12,4.4,AC,BCC,10.1016/j.actamat.2017.09.035,HfNbTaTiZr
Alloy 0067,HfNbTaTiZr,9.9,2.72,13.38,655.02398,2523.0,4.01,0.12,4.4,AC,BCC,10.1016/j.jallcom.2014.11.064,HfNbTaTiZr
Alloy 0068,HfNbTaTiZr,9.9,2.72,13.38,655.02398,2523.0,4.01,0.12,4.4,AC,BCC,10.1016/j.matlet.2016.03.133,HfNbTaTiZr
Alloy 0069,HfNbTaTiZr,9.9,2.72,13.38,655.02398,2523.0,4.01,0.12,4.4,AC,BCC,10.1016/j.matlet.2016.08.060,HfNbTaTiZr
Alloy 0070,HfNbTaTiZr,9.9,2.72,13.38,655.02398,2523.0,4.01,0.12,4.4,AC,BCC,10.1016/j.matlet.2016.08.060,HfNbTaTiZr
Alloy 0071,HfNbTaTiZr,9.9,2.72,13.38,655.02398,2523.0,4.01,0.12,4.4,AC,BCC,10.1016/j.matlet.2016.08.060,HfNbTaTiZr
Alloy 0072,HfNbTaTiZr,9.9,2.72,13.38,655.02398,2523.0,4.01,0.12,4.4,AC,BCC,10.1016/j.actamat.2017.09.062,HfNbTaTiZr
Alloy 0073,HfNbTaTiZr,9.9,2.72,13.38,655.02398,2523.0,4.01,0.12,4.4,AC,BCC,10.1016/j.msea.2015.08.024,HfNbTaTiZr
Alloy 0074,HfNbTaTiZr,9.9,2.72,13.38,655.02398,2523.0,4.01,0.12,4.4,AC,BCC,10.1016/j.matchar.2015.11.018,HfNbTaTiZr
Alloy 0075,HfNbTaTiZr,9.9,2.72,13.38,655.02398,2523.0,4.01,0.12,4.4,AC,BCC,10.1016/j.msea.2015.12.017,HfNbTaTiZr
Alloy 0076,HfNbTaTiZr,9.9,2.72,13.38,655.02398,2523.0,4.01,0.12,4.4,AC,BCC,10.1016/j.msea.2015.12.017,HfNbTaTiZr
Alloy 0077,HfNbTaTiZr,9.9,2.72,13.38,655.02398,2523.0,4.01,0.12,4.4,AC,BCC,10.1016/j.msea.2015.12.017,HfNbTaTiZr
Alloy 0078,HfNbTaTiZr,9.9,2.72,13.38,655.02398,2523.0,4.01,0.12,4.4,AC,BCC,10.1016/j.msea.2015.12.017,HfNbTaTiZr
Alloy 0079,HfNbTaZr,11.06,3.5,11.53,697.736195,2668.5,3.95,0.12,4.5,AC,BCC,10.1016/j.actamat.2016.01.018,HfNbTaZr
Alloy 0080,HfTaTiZr,10.20859028,1.75,11.52629192,565.9615911,2164.5,4.851813611,0.10401322,4.25,AC,BCC,10.1002/adma.201701678,HfTaTiZr
Alloy 0081,Mo0.1NbTiV0.3Zr,6.614127369,0.795847751,11.62138489,526.645105,2014.87145,6.082539185,0.160399857,4.441176471,AC,BCC,10.1016/j.matdes.2015.06.072,Mo0.1NbTiV0.3Zr
Alloy 0082,Mo0.3NbTiV0.3Zr,6.78040681,-0.277777778,12.31867362,533.7753425,2047.617402,6.200685176,0.213663482,4.527777778,AC,BCC,10.1016/j.matdes.2015.06.072,Mo0.3NbTiV0.3Zr
Alloy 0083,Mo0.3NbTiVZr,6.696356442,-1.254732288,12.82599837,527.7013013,2028.267824,7.007082731,0.197323903,4.604651163,AC,BCC,10.1016/j.matdes.2015.06.072,Mo0.3NbTiVZr
Alloy 0084,Mo0.5NbTiV0.3Zr,6.932026792,-1.135734072,12.6484181,540.7452915,2076.985372,6.280554938,0.247688063,4.605263158,AC,BCC,10.1016/j.matdes.2015.06.072,Mo0.5NbTiV0.3Zr
Alloy 0085,Mo0.5NbTiVZr,6.832962954,-1.777777778,13.14594406,534.0179899,2055.075745,6.969406971,0.228089218,4.666666667,AC,BCC,10.1016/j.matdes.2015.06.072,Mo0.5NbTiVZr
Alloy 0086,Mo0.7NbTiV0.3Zr,7.07084407,-1.825,12.79604395,547.3300195,2103.472418,6.331916559,0.271583205,4.675,AC,BCC,10.1016/j.matdes.2015.06.072,Mo0.7NbTiV0.3Zr
Alloy 0087,Mo0.7NbTiVZr,6.959372709,-2.209144409,13.30882902,540.038201,2079.548597,6.926019286,0.250581939,4.723404255,AC,BCC,10.1016/j.matdes.2015.06.072,Mo0.7NbTiVZr
Alloy 0088,Mo1.3NbTiV0.3Zr,7.424872496,-3.194706994,12.72470095,564.6233108,2169.343413,6.375459348,0.312228786,4.847826087,AC,BCC,10.1016/j.matdes.2015.06.072,Mo1.3NbTiV0.3Zr
Alloy 0089,Mo1.3NbTiVZr,7.287688658,-3.104307583,13.33102043,556.1182839,2141.655076,6.774937147,0.291553089,4.867924528,AC,BCC,10.1016/j.matdes.2015.06.072,Mo1.3NbTiVZr
Alloy 0090,Mo1.5NbTiV0.3Zr,7.525832041,-3.489583333,12.61433915,569.6419899,2187.699114,6.366013885,0.319847986,4.895833333,AC,BCC,10.1016/j.matdes.2015.06.072,Mo1.5NbTiV0.3Zr
Alloy 0091,MoNbTaTi0.25W,13.08270575,-6.14532872,12.70837022,751.8048657,2888.341095,2.48584137,0.363138949,5.411764706,AC,BCC,10.1016/j.msea.2017.12.004,MoNbTaTi0.25W
Alloy 0092,MoNbTaTi0.5W,9.946702431,-2.864197531,13.14594406,656.2572133,2525.49484,3.687352332,0.249121915,5.111111111,AC,BCC,10.1016/j.msea.2017.12.004,MoNbTaTi0.5W
Alloy 0093,MoNbTaTi0.75W,9.645668822,-2.703601108,13.33280622,646.9458634,2491.452838,3.745276683,0.245168267,5.052631579,AC,BCC,10.1016/j.msea.2017.12.004,MoNbTaTi0.75W
Alloy 0094,MoNbTaTiW,12.85,-4.5,11.53,779.045365,2979.5,3.49,0.34,5.25,AC,BCC,10.1016/j.msea.2017.12.004,MoNbTaTiW
Alloy 0095,MoNbTaV,10.66950133,-3.25,11.52629192,651.7853358,2492.75,3.464885924,0.257135665,5.25,AC,BCC,10.3390/e18050189,MoNbTaV
Alloy 0096,MoNbTaW,13.64,-6.5,11.53,825.6503925,3157.75,2.27,0.36,5.5,AC,BCC,10.1016/j.intermet.2011.01.004,MoNbTaW
Alloy 0097,MoNbTaW,13.64,-6.5,11.53,825.6503925,3157.75,2.27,0.36,5.5,AC,BCC,10.1016/j.msea.2017.12.004,MoNbTaW
Alloy 0098,MoNbTaW,13.64,-6.5,11.53,825.6503925,3157.75,2.27,0.36,5.5,AC,BCC,10.1016/j.intermet.2011.01.004,MoNbTaW
Alloy 0099,MoNbTaW,13.64,-6.5,11.53,825.6503925,3157.75,2.27,0.36,5.5,AC,BCC,10.1016/j.intermet.2011.01.004,MoNbTaW
Alloy 0100,MoNbTaW,13.64,-6.5,11.53,825.6503925,3157.75,2.27,0.36,5.5,AC,BCC,10.1016/j.intermet.2011.01.004,MoNbTaW
Alloy 0101,MoNbTaW,13.64,-6.5,11.53,825.6503925,3157.75,2.27,0.36,5.5,AC,BCC,10.1016/j.intermet.2011.01.004,MoNbTaW
Alloy 0102,MoNbTaW,13.64,-6.5,11.53,825.6503925,3157.75,2.27,0.36,5.5,AC,BCC,10.1016/j.intermet.2011.01.004,MoNbTaW
Alloy 0103,MoNbTaW,13.64,-6.5,11.53,825.6503925,3157.75,2.27,0.36,5.5,AC,BCC,10.1016/j.intermet.2011.01.004,MoNbTaW
Alloy 0104,MoNbTiV,7.355181187,-2.75,11.52629192,564.4536173,2158.75,4.075838919,0.248935233,5.0,AC,BCC,10.3390/e16020870,MoNbTiV
Alloy 0105,MoNbTiV0.3Zr,7.25840086,-2.617631152,12.82599837,556.4224189,2138.665021,6.370142047,0.296132452,4.76744186,AC,BCC,10.1016/j.matdes.2015.06.072,MoNbTiV0.3Zr
Alloy 0106,MoNbTiVZr,7.13,-2.72,13.38,617.789032,2379.6,5.77,0.28,4.8,AC,BCC,10.1016/j.matdes.2015.06.072,MoNbTiVZr
Alloy 0107,NbTaTiV,9.16,-0.25,11.53,664.39502,2541.0,3.53,0.05,4.75,AC,BCC,10.1016/j.proeng.2012.03.043,NbTaTiV
Alloy 0108,NbTiV0.3Zr,6.524809509,1.432506887,10.83685823,520.1172171,1983.939394,6.004910204,0.117480436,4.393939394,AC,BCC,10.1016/j.matdes.2015.06.072,NbTiV0.3Zr
Alloy 0109,CoFeNi,8.54,-1.33,9.13,466.7847,1769.0,0.75,0.03,9.0,AC,FCC,10.1016/j.jmmm.2014.07.023,CoFeNi
Alloy 0110,CoFeNiSi0.25,7.737887735,-11.83431953,10.68652014,390.2702678,1487.846154,2.025282421,0.032490326,8.615384615,AC,FCC,10.1016/j.jmmm.2014.07.023,CoFeNiSi0.25
Alloy 0111,CoFeNiSi0.5,7.119174974,-19.42857143,11.23935679,387.9846334,1482.285714,2.657710254,0.031943828,8.285714286,AC,FCC + Im,10.1016/j.jmmm.2014.07.023,CoFeNiSi0.5
Alloy 0112,CoFeNiSi0.75,6.627500825,-24.96,11.46807317,386.3797442,1477.466667,3.045362707,0.031382939,8.0,AC,FCC + Im,10.1016/j.jmmm.2014.07.023,CoFeNiSi0.75
Alloy 0113,Al0.25CoFeNi,7.900548046,-6.059171598,10.68652014,375.142573,1430.153846,3.944930256,0.076999962,8.538461538,AC,FCC,10.1016/j.jmmm.2014.07.023,Al0.25CoFeNi
Alloy 0114,Al0.5CoFeNi,7.387194216,-9.469387755,11.23935679,359.9488094,1375.142857,5.123177534,0.097079811,8.142857143,AC,FCC + BCC,10.1016/j.jmmm.2014.07.023,Al0.5CoFeNi
Alloy 0115,Al0.75CoFeNi,6.966082836,-11.94666667,11.46807317,347.1629685,1327.466667,5.804983778,0.109390229,7.8,AC,FCC + BCC,10.1016/j.jmmm.2014.07.023,Al0.75CoFeNi
Alloy 0116,CoCrFeNi,8.17,-3.75,11.53,489.4027225,1871.75,1.03,0.1,8.25,AC,FCC,10.1016/j.intermet.2015.01.004,CoCrFeNi
Alloy 0117,CoCrFeNb0.103Ni,8.200662107,-5.473010986,12.21211163,413.9434986,1587.301367,2.297778533,0.101487899,8.168413356,AC,FCC + Im,10.1016/j.intermet.2015.01.004,CoCrFeNb0.103Ni
Alloy 0118,CoCrFeNb0.155Ni,8.20778646,-6.276635953,12.42064438,416.6059575,1598.792173,2.770916035,0.103631001,8.128760529,AC,FCC + Im,10.1016/j.intermet.2015.01.004,CoCrFeNb0.155Ni
Alloy 0119,CoCrFeNb0.206Ni,8.214511789,-7.024812729,12.58718805,419.1988601,1609.774426,3.146080126,0.105576867,8.090822634,AC,FCC + Im,10.1016/j.intermet.2015.01.004,CoCrFeNb0.206Ni
Alloy 0120,CoCrFeNb0.309Ni,8.22699924,-8.38502061,12.83886672,424.1901117,1630.522174,3.728360702,0.108998224,8.019043196,AC,FCC + Im,10.1016/j.intermet.2015.01.004,CoCrFeNb0.309Ni
Alloy 0121,CoCrFeNb0.412Ni,8.239312478,-9.685938539,13.02986481,429.3171884,1651.446902,4.205658448,0.112136079,7.946509519,AC,FCC + Im,10.1016/j.intermet.2015.01.004,CoCrFeNb0.412Ni
Alloy 0122,AlCoCrFeNi,6.72,-12.32,13.38,437.2111258,1684.09,5.25,0.12,7.2,AC,BCC,10.1016/j.msea.2008.01.064,AlCoCrFeNi
Alloy 0123,AlCoCrFeNi,6.72,-12.32,13.38,437.2111258,1684.09,5.25,0.12,7.2,AC,BCC,10.1016/j.msea.2010.07.028,AlCoCrFeNi
Alloy 0124,AlCoCrFeNi,6.72,-12.32,13.38,437.2111258,1684.09,5.25,0.12,7.2,AC,BCC,10.1016/j.msea.2010.07.049,AlCoCrFeNi
Alloy 0125,AlCoCrFeNi,6.72,-12.32,13.38,437.2111258,1684.09,5.25,0.12,7.2,AC,BCC,10.1016/j.jallcom.2010.10.047,AlCoCrFeNi
Alloy 0126,AlC0.1CoCrFeNi,6.662956709,-15.3479431,13.9216461,354.3974307,1367.97526,8.009933435,0.160336536,7.137254902,AC,BCC + Im,10.1016/j.jallcom.2010.10.047,AlC0.1CoCrFeNi
Alloy 0127,AlC0.2CoCrFeNi,6.602336832,-18.13609467,14.22238699,355.0024357,1371.913775,9.668804706,0.189783433,7.076923077,AC,BCC + Im,10.1016/j.jallcom.2010.10.047,AlC0.2CoCrFeNi
Alloy 0128,AlC0.3CoCrFeNi,6.543363513,-20.70487718,14.43271079,355.7259362,1375.837764,11.0199694,0.213397811,7.018867925,AC,BCC + Im,10.1016/j.jallcom.2010.10.047,AlC0.3CoCrFeNi
Alloy 0129,AlC0.4CoCrFeNi,6.485970566,-23.07270233,14.58583089,356.5231819,1379.74731,12.16929417,0.233101001,6.962962963,AC,BCC + Im,10.1016/j.jallcom.2010.10.047,AlC0.4CoCrFeNi
Alloy 0130,AlC0.5CoCrFeNi,6.430095303,-25.25619835,14.69798576,357.372386,1383.64249,13.17225701,0.249938835,6.909090909,AC,BCC + Im,10.1016/j.jallcom.2010.10.047,AlC0.5CoCrFeNi
Alloy 0131,AlCCoCrFeNi,6.171507923,-33.88888889,14.8975162,362.0595488,1402.905669,16.85609558,0.308040401,6.666666667,AC,BCC + Im,10.1016/j.jallcom.2010.10.047,AlCCoCrFeNi
Alloy 0132,AlCoCrFeMo0.1Ni,6.8,-12.13,13.92,442.4602388,1707.86,5.3,0.13,7.18,AC,BCC,10.1016/j.msea.2010.07.028,AlCoCrFeMo0.1Ni
Alloy 0133,AlCoCrFeMo0.2Ni,6.89,-11.95,14.22,447.8611838,1730.71,5.35,0.14,7.15,AC,BCC + Im,10.1016/j.msea.2010.07.028,AlCoCrFeMo0.2Ni
Alloy 0134,AlCoCrFeMo0.3Ni,6.969186113,-11.77643289,14.43271079,370.8521057,1434.303168,5.770073848,0.146647598,7.132075472,AC,BCC + Im,10.1016/j.msea.2010.07.028,AlCoCrFeMo0.3Ni
Alloy 0135,AlCoCrFeMo0.4Ni,7.04,-11.6,14.59,458.3715626,1773.86,5.44,0.15,7.11,AC,BCC + Im,10.1016/j.msea.2010.07.028,AlCoCrFeMo0.4Ni
Alloy 0136,AlCoCrFeMo0.5Ni,7.11,-11.44,14.7,463.448501,1794.27,5.47,0.16,7.09,AC,BCC + Im,10.1016/j.msea.2010.07.028,AlCoCrFeMo0.5Ni
Alloy 0137,AlCoCrFeNi,6.72,-12.32,13.38,437.2111258,1684.09,5.25,0.12,7.2,AC,BCC,10.1016/j.msea.2011.10.110,AlCoCrFeNi
Alloy 0138,AlCoCrFeNb0.1Ni,6.777073377,-13.31795463,13.9216461,359.076864,1386.029271,5.918861194,0.12190182,7.156862745,AC,BCC,10.1016/j.msea.2011.10.110,AlCoCrFeNb0.1Ni
Alloy 0139,AlCoCrFeNb0.25Ni,6.849513582,-14.65759637,14.33614554,366.6265111,1417.442609,6.098683245,0.123615232,7.095238095,AC,BCC + Im,10.1016/j.msea.2011.10.110,AlCoCrFeNb0.25Ni
Alloy 0140,AlCoCrFeNb0.5Ni,6.958059832,-16.52892562,14.69798576,378.6365986,1465.931765,6.331848469,0.125829479,7.0,AC,BCC + Im,10.1016/j.msea.2011.10.110,AlCoCrFeNb0.5Ni
Alloy 0141,AlCoCrFeNiSi0.2,6.460047303,-16.39053254,14.22238699,353.2127105,1364.990955,6.018496556,0.120529527,7.076923077,AC,BCC,10.1016/j.msea.2010.07.049,AlCoCrFeNiSi0.2
Alloy 0142,AlCoCrFeNiSi0.4,6.224993453,-19.83539095,14.58583089,352.9531903,1365.919783,6.213811095,0.120333328,6.962962963,AC,BCC,10.1016/j.msea.2010.07.049,AlCoCrFeNiSi0.4
Alloy 0143,AlCoCrFeNiSi0.6,6.015254165,-22.75510204,14.77893904,352.9166444,1366.81105,6.373344257,0.120010097,6.857142857,AC,BCC,10.1016/j.msea.2010.07.049,AlCoCrFeNiSi0.6
Alloy 0144,AlCoCrFeNiSi0.8,5.826948949,-25.23186683,14.87154905,353.0085298,1367.66699,6.504079923,0.119586088,6.75862069,AC,BCC + Im,10.1016/j.msea.2010.07.049,AlCoCrFeNiSi0.8
Alloy 0145,AlCoCrFeNiSi,5.656951884,-27.33333333,14.8975162,353.1832478,1368.489663,6.611299931,0.119082138,6.666666667,AC,BCC + Im,10.1016/j.msea.2010.07.049,AlCoCrFeNiSi
Alloy 0146,CoCrCu1FeNiTi0.5,7.841713198,-17.05785124,14.69798576,371.9973776,1440.230486,4.822178394,0.122359719,8.363636364,AC,FCC,10.1016/j.jallcom.2008.11.059,CoCrCu1FeNiTi0.5
Alloy 0148,Al0.5CoCrCu0.5FeNiTi0.5,7.124653711,-10.84297521,15.74583048,359.0404941,1395.70658,5.968017454,0.130877521,7.636363636,AC,FCC + BCC,10.1016/j.jallcom.2008.11.059,Al0.5CoCrCu0.5FeNiTi0.5
Alloy 0149,Al0.75CoCrCu0.25FeNiTi0.5,6.784659882,-14.38842975,15.54807926,355.3300781,1380.236222,6.381032408,0.132989312,7.272727273,AC,BCC,10.1016/j.jallcom.2008.11.059,Al0.75CoCrCu0.25FeNiTi0.5
Alloy 0150,AlCoCrFeNiTi0.5,6.44,-17.92,14.7,441.016415,1707.45,6.12,0.13,6.91,AC,BCC,10.1016/j.jallcom.2008.11.059,AlCoCrFeNiTi0.5
Alloy 0151,AlCoCrFeNiTi,6.23,-21.56,14.9,445.693911,1726.91,6.58,0.14,6.67,AC,BCC,10.1063/1.2734517,AlCoCrFeNiTi
Alloy 0152,AlCoCrFeNiTi1.5,6.06,-23.91,14.79,450.1342398,1743.38,6.84,0.15,6.46,AC,BCC + Im,10.1063/1.2734517,AlCoCrFeNiTi1.5
Alloy 0154,CoCrFeMnNi,8.025760676,-4.16,13.38,467.623384,1801.2,0.92,0.14,8.0,AC,FCC,10.1016/j.jallcom.2014.12.157,CoCrFeMnNi
Alloy 0155,CoCrFeMnNiV0.25,7.917904415,-5.297052154,14.33614554,388.7188688,1502.815949,3.287511245,0.138098522,7.857142857,AC,FCC,10.1016/j.jallcom.2014.12.157,CoCrFeMnNiV0.25
Alloy 0156,CoCrFeMnNiV0.5,7.821545363,-6.214876033,14.69798576,391.5136231,1515.744425,3.295001536,0.137594445,7.727272727,AC,FCC,10.1016/j.jallcom.2014.12.157,CoCrFeMnNiV0.5
Alloy 0157,CoCrFeMnNiV0.75,7.734938183,-6.956521739,14.85564568,394.3956448,1527.837408,3.294550407,0.136911656,7.608695652,AC,FCC + Im,10.1016/j.jallcom.2014.12.157,CoCrFeMnNiV0.75
Alloy 0158,CoCrFeMnNiV1.0,7.656673792,-7.555555556,14.8975162,397.2569101,1539.173354,3.288078437,0.136096371,7.5,AC,FCC + Im,10.1016/j.jallcom.2014.12.157,CoCrFeMnNiV1.0
Alloy 0159,CoCrNi,8.28,-4.89,9.13,499.23715,1892.0,1.12,0.11,8.33,AC,FCC,10.1016/j.jallcom.2019.06.005,CoCrNi
Alloy 0160,AlCrFeNi,6.314858074,-13.25,11.52629192,335.6536227,1283.75,5.957194447,0.118953773,7.0,AC,BCC,10.1016/j.jallcom.2013.03.253,AlCrFeNi
Alloy 0161,AlCrFeNiMo0.2,6.486249288,-12.65306122,12.56917544,362.0703037,1390.322967,6.204006605,0.14744229,6.714285714,AC,BCC,10.1016/j.jallcom.2013.03.253,AlCrFeMo0.2Ni
Alloy 0162,AlCrFeNiMo0.5,6.781541404,-11.85185185,13.14594406,382.6472339,1472.592315,6.112177396,0.172225806,6.666666667,AC,BCC,10.1016/j.jallcom.2013.03.253,AlCrFeMo0.5Ni
Alloy 0163,AlCrFeNiMo0.8,7.033549078,-11.14583333,13.35141737,401.0213207,1544.520145,6.015400008,0.188402919,6.625,AC,BCC + Im,10.1016/j.jallcom.2013.03.253,AlCrFeMo0.8Ni
Alloy 0164,Al0.5CoCrCuFeNi,7.62,-1.52,14.7,437.30038,1693.0,3.82,0.11,8.27,AC,FCC,10.1007/s11661-005-0283-0,Al0.5CoCrCuFeNi
Alloy 0165,AlCoCrCuFeNi,7.07,-4.78,14.9,420.623371,1629.71,4.82,0.12,7.83,AC,FCC + BCC,10.1007/s11661-005-0283-0,AlCoCrCuFeNi
Alloy 0166,Al2CoCrCuFeNi,6.27,-8.65,14.53,395.5124828,1530.24,5.71,0.13,7.14,AC,FCC + BCC,10.1007/s11661-005-0283-0,Al2CoCrCuFeNi
Alloy 0167,AlCrCuFeNi0.6,6.604060314,-2.684310019,13.24232516,322.4388451,1241.31666,5.75975798,0.123320475,7.391304348,AC,FCC + BCC + Im,10.1016/j.msea.2011.11.063,AlCrCuFeNi0.6
Alloy 0168,AlCrCuFeNi0.8,6.686598736,-3.402777778,13.35141737,324.5653105,1250.030753,5.693612317,0.123883906,7.5,AC,FCC + BCC + Im,10.1016/j.msea.2011.11.063,AlCrCuFeNi0.8
Alloy 0169,AlCrCuFeNi,6.763408628,-4.0,13.38161053,326.6104126,1258.055769,5.628086233,0.124161186,7.6,AC,FCC + BCC + Im,10.1016/j.msea.2011.11.063,AlCrCuFeNi
Alloy 0170,AlCrCuFeNi1.2,6.835066367,-4.49704142,13.35788527,328.5648965,1265.470333,5.563457859,0.124213502,7.692307692,AC,FCC + BCC + Im,10.1016/j.msea.2011.11.063,AlCrCuFeNi1.2
Alloy 0171,AlCrCuFeNi1.4,6.902073515,-4.910836763,13.2962002,330.4270239,1272.341548,5.499922873,0.124087893,7.777777778,AC,FCC + BCC + Im,10.1016/j.msea.2011.11.063,AlCrCuFeNi1.4
Alloy 0172,AlCoCrCuFeNi,7.07,-4.78,14.9,420.623371,1629.71,4.82,0.12,7.83,AC,FCC + BCC,10.1016/j.intermet.2008.08.012,AlCoCrCuFeNi
Alloy 0173,HfNbTiZr,8.4,2.5,11.53,609.5544375,2331.25,4.12,0.13,4.25,AC,BCC,10.1016/j.matlet.2014.05.134,HfNbTiZr
Alloy 0174,NbTiV2Zr,6.655937237,-3.52,11.07635214,519.0767653,1981.8,7.746075475,0.273890489,4.8,AC,BCC,10.1016/j.actamat.2012.11.032,NbTiV2Zr
Alloy 0175,CoCrFeMnNi,8.025760676,-4.16,13.38,467.623384,1801.2,0.92,0.14,8.0,AC,FCC,10.1016/j.intermet.2018.04.022,CoCrFeMnNi
Alloy 0176,CoCrFeMnNi,8.025760676,-4.16,13.38,467.623384,1801.2,0.92,0.14,8.0,AC,FCC,https://pdfs.semanticscholar.org/ed41/eea027857bd579d3f666ddd9f10db97adf01.pdf,CoCrFeMnNi
Alloy 0177,HfMoNbTiZr,8.7,-1.6,13.38,634.561604,2444.2,5.06,0.31,4.6,AC,BCC + Im,10.3390/e21010015,HfMoNbTiZr
Alloy 0178,CoCrFeMnNi,8.025760676,-4.16,13.38,467.623384,1801.2,0.92,0.14,8.0,AC,FCC,10.3390/e20120967,CoCrFeMnNi
Alloy 0179,VCrFeTa0.1W0.1,7.904708836,-4.83203125,10.86752061,498.0660943,1900.073304,3.597630783,0.147477488,6.28125,AC,BCC,10.3390/e20120951,CrFeTa0.1VW0.1
Alloy 0180,VCrFeTa0.2W0.2,8.666826103,-5.148788927,11.74934157,530.1557462,2029.318885,4.168428293,0.183776229,6.235294118,AC,BCC,10.3390/e20120951,CrFeTa0.2VW0.2
Alloy 0181,VCrFeTa0.4W0.4,9.888782982,-5.628808864,12.70370305,578.667977,2223.134223,4.820751784,0.230952502,6.157894737,AC,BCC + Im,10.3390/e20120951,CrFeTa0.4VW0.4
Alloy 0182,Al0.5CoCrFeNi,7.33,-9.09,13.15,459.275785,1767.5,4.22,0.11,7.67,AC,FCC,10.3390/e20120917,Al0.5CoCrFeNi
Alloy 0183,Al0.5CoCrFeNi,7.33,-9.09,13.15,459.275785,1767.5,4.22,0.11,7.67,AC,FCC + BCC,10.3390/e20120917,Al0.5CoCrFeNi
Alloy 0184,Al65Cu5Fe5Mg5Si15Zn5,3.1606035,-11.29251701,9.380428289,192.2673737,729.3793286,8.222182534,0.140859042,4.142857143,AC,FCC + Im,10.1038/s41598-019-43329-w,Al65Cu5Fe5Mg5Si15Zn5
Alloy 0185,Al65Cu5Mg5Ni5Si15Zn5,3.181657904,-13.2244898,9.380428289,192.2427714,729.2933324,8.199725945,0.146292039,4.238095238,AC,FCC + Im,10.1038/s41598-019-43329-w,Al65Cu5Mg5Ni5Si15Zn5
Alloy 0186,Al70Cr5Cu5Mg5Si10Zn5,3.189401967,-8.69,8.971948351,189.2030277,716.6349049,7.416174014,0.127400942,4.05,AC,FCC + Im,10.1038/s41598-019-43329-w,Al70Cr5Cu5Mg5Si10Zn5
Alloy 0187,Al70Cu5Mg5Mn5Si10Zn5,3.201567018,-13.06,8.971948351,186.6775648,707.0863252,7.042966472,0.128913731,4.1,AC,FCC + Im,10.1038/s41598-019-43329-w,Al70Cu5Mg5Mn5Si10Zn5
Alloy 0188,Al70Cu5Mg5Si10Zn5Zr5,3.274886342,-15.22,8.971948351,196.1783876,743.0786477,7.600568278,0.144370184,3.95,AC,FCC + Im,10.1038/s41598-019-43329-w,Al70Cu5Mg5Si10Zn5Zr5
Alloy 0189,MoNbHfZrTi,8.702267947,-3.2,13.38161053,558.4887336,2151.20329,6.097271121,0.309554519,4.6,AC,BCC,10.1016/j.intermet.2015.10.011,HfMoNbTiZr
Alloy 0190,AlCoCrCuFeNi,7.07,-4.78,14.9,420.623371,1629.71,4.82,0.12,7.83,AC,FCC + BCC + Im,10.1016/j.triboint.2018.10.012,AlCoCrCuFeNi
Alloy 0191,AlCoCrFeNiTi0.5,6.44,-17.92,14.7,441.016415,1707.45,6.12,0.13,6.91,AC,BCC,10.1016/j.triboint.2018.10.012,AlCoCrFeNiTi0.5
Alloy 0192,NbCrMo0.5Ta0.5TiZr,7.99,-4.92,14.53,625.078928,2418.4,7.13,0.22,4.9,AC,BCC + Im,10.1016/j.msea.2017.12.021,CrMo0.5NbTa0.5TiZr
Alloy 0193,AlCoCrFeNi ,6.72,-12.32,13.38,437.2111258,1684.09,5.25,0.12,7.2,AC,BCC + Im,10.1016/j.jallcom.2016.05.034,AlCoCrFeNi
Alloy 0194,AlCoCrFeNi ,6.72,-12.32,13.38,437.2111258,1684.09,5.25,0.12,7.2,PM,FCC + BCC + Im,10.1016/j.matlet.2015.06.046,AlCoCrFeNi
Alloy 0195,AlCoCrFeNi ,6.72,-12.32,13.38,437.2111258,1684.09,5.25,0.12,7.2,AC,FCC + BCC + Im,10.1007/s11665-015-1869-3,AlCoCrFeNi
Alloy 0196,AlCoCrFeNi,6.72,-12.32,13.38,437.2111258,1684.09,5.25,0.12,7.2,PM,FCC + BCC + Im,10.1016/j.matchar.2019.05.022,AlCoCrFeNi
Alloy 0197,AlCoCrFeNi,6.72,-12.32,13.38,437.2111258,1684.09,5.25,0.12,7.2,PM,FCC + BCC + Im,10.1016/j.matchar.2019.05.022,AlCoCrFeNi
Alloy 0198,AlCoCrFeNi,6.72,-12.32,13.38,437.2111258,1684.09,5.25,0.12,7.2,PM,FCC + BCC + Im,10.1016/j.matchar.2019.05.022,AlCoCrFeNi
Alloy 0199,AlCoCrCuFeNi,7.07,-4.78,14.9,420.623371,1629.71,4.82,0.12,7.83,AC,FCC + BCC,10.1016/j.intermet.2008.08.012,AlCoCrCuFeNi
Alloy 0200,AlCoCrCuFeNi,7.07,-4.78,14.9,420.623371,1629.71,4.82,0.12,7.83,AC,FCC + BCC,10.1016/j.intermet.2008.08.012,AlCoCrCuFeNi
Alloy 0201,AlCoCrCuFeNi,7.07,-4.78,14.9,420.623371,1629.71,4.82,0.12,7.83,AC,FCC + BCC,10.1016/j.intermet.2008.08.012,AlCoCrCuFeNi
Alloy 0202,AlCoCrCuFeNi,7.07,-4.78,14.9,420.623371,1629.71,4.82,0.12,7.83,AC,FCC + BCC,10.1016/j.intermet.2008.08.012,AlCoCrCuFeNi
Alloy 0203,AlCoCrCuFeNi,7.07,-4.78,14.9,420.623371,1629.71,4.82,0.12,7.83,AC,FCC + BCC,10.1016/j.intermet.2008.08.012,AlCoCrCuFeNi
Alloy 0204,AlCoCrCuFeNi,7.07,-4.78,14.9,420.623371,1629.71,4.82,0.12,7.83,AC,FCC + BCC,10.1016/j.intermet.2008.08.012,AlCoCrCuFeNi
Alloy 0205,AlCoCrCuFeNi,7.07,-4.78,14.9,420.623371,1629.71,4.82,0.12,7.83,AC,FCC + BCC,10.1016/j.intermet.2008.08.012,AlCoCrCuFeNi
Alloy 0206,MoNbTaVW,12.36,-4.64,13.38,769.197496,2962.8,3.21,0.34,5.4,AC,BCC,10.1016/j.intermet.2011.01.004,MoNbTaVW
Alloy 0207,Nb42Mo20Ti13Cr12V12Ta1,8.379820089,-4.2436,12.52475172,609.4889242,2339.92739,4.591778618,0.276687839,5.41,PM,BCC + Im,10.1016/j.ijrmhm.2019.02.009,Cr12Mo20Nb42Ta1Ti13V12
Alloy 0208,HfMo0.5NbTiV0.5Si0.7,7.91567082,-31.11815301,14.53503029,545.845943,2111.996306,9.442048204,0.256563457,4.531914894,AC,BCC + Im,10.1016/j.ijrmhm.2019.02.009,HfMo0.5NbSi0.7TiV0.5
Alloy 0209,HfMo0.5NbTiV0.5Si0.3,8.485372575,-16.36560303,14.16626487,554.3696281,2141.861429,7.879095001,0.254130827,4.581395349,AC,BCC,10.1016/j.jallcom.2016.10.014,HfMo0.5NbSi0.3TiV0.5
Alloy 0210,HfMo0.5NbTiV0.5Si0.5,7.91567082,-31.11815301,14.53503029,545.845943,2111.996306,9.442048204,0.256563457,4.531914894,AC,BCC,10.1016/j.jallcom.2016.10.014,HfMo0.5NbSi0.5TiV0.5
Alloy 0211,HfMo0.5NbTiV0.5Si0.7,7.91567082,-31.11815301,14.53503029,545.845943,2111.996306,9.442048204,0.256563457,4.531914894,AC,BCC,10.1016/j.jallcom.2016.10.014,HfMo0.5NbSi0.7TiV0.5
Alloy 0212,AlCoCrFeNi ,6.72,-12.32,13.38,437.2111258,1684.09,5.25,0.12,7.2,AC,BCC,10.1063/1.2734517,AlCoCrFeNi
Alloy 0213,AlCoCrFeNi ,6.72,-12.32,13.38,437.2111258,1684.09,5.25,0.12,7.2,AC,BCC + Im,10.1016/j.msea.2015.08.078,AlCoCrFeNi
Alloy 0214,AlCoCrFeNi ,6.72,-12.32,13.38,437.2111258,1684.09,5.25,0.12,7.2,AC,FCC + BCC + Im,10.1016/j.msea.2015.08.078,AlCoCrFeNi
Alloy 0215,AlCoCrFeNi ,6.72,-12.32,13.38,437.2111258,1684.09,5.25,0.12,7.2,AC,FCC + BCC + Im,10.1016/j.jallcom.2016.05.034,AlCoCrFeNi
Alloy 0216,AlCoCrFeNi ,6.72,-12.32,13.38,437.2111258,1684.09,5.25,0.12,7.2,AC,FCC + BCC + Im,10.1016/j.jallcom.2016.05.034,AlCoCrFeNi
Alloy 0217,AlCoCrFeNi ,6.72,-12.32,13.38,437.2111258,1684.09,5.25,0.12,7.2,AC,FCC + BCC + Im,10.1016/j.jallcom.2016.05.034,AlCoCrFeNi
Alloy 0218,AlCoCrFeNi ,6.72,-12.32,13.38,437.2111258,1684.09,5.25,0.12,7.2,AC,BCC + Im,10.1016/j.jallcom.2016.05.034,AlCoCrFeNi
Alloy 0219,AlCoCrFeNi ,6.72,-12.32,13.38,437.2111258,1684.09,5.25,0.12,7.2,AC,BCC,10.1007/s40195-012-0174-5,AlCoCrFeNi
Alloy 0220,AlCoCrFeNi ,6.72,-12.32,13.38,437.2111258,1684.09,5.25,0.12,7.2,AC,BCC,10.1007/s40195-012-0174-5,AlCoCrFeNi
Alloy 0221,AlCoCrFeNi ,6.72,-12.32,13.38,437.2111258,1684.09,5.25,0.12,7.2,AC,BCC,10.1007/s40195-012-0174-5,AlCoCrFeNi
Alloy 0222,AlCoCrFeNi ,6.72,-12.32,13.38,437.2111258,1684.09,5.25,0.12,7.2,AC,BCC,10.1007/s40195-012-0174-5,AlCoCrFeNi
Alloy 0223,AlCoCrFeNiTi0.5,6.44,-17.92,14.7,441.016415,1707.45,6.12,0.13,6.91,AC,BCC,10.1007/s40195-012-0174-5,AlCoCrFeNiTi0.5
Alloy 0224,AlCoCrFeNiTi0.5,6.44,-17.92,14.7,441.016415,1707.45,6.12,0.13,6.91,AC,BCC,10.1007/s40195-012-0174-5,AlCoCrFeNiTi0.5
Alloy 0225,AlCoCrFeNiTi0.5,6.44,-17.92,14.7,441.016415,1707.45,6.12,0.13,6.91,AC,BCC,10.1007/s40195-012-0174-5,AlCoCrFeNiTi0.5
Alloy 0226,AlCoCrFeNiTi0.5,6.44,-17.92,14.7,441.016415,1707.45,6.12,0.13,6.91,AC,BCC,10.1007/s40195-012-0174-5,AlCoCrFeNiTi0.5
Alloy 0227,CrMoNbTiV,7.32940384,-4.32,13.38161053,557.7647115,2148.41881,5.618669177,0.224535075,5.2,AC,BCC,10.1016/j.intermet.2018.11.001,CrMoNbTiV
Alloy 0228,CrMoNbTiZr,7.304112348,-6.4,13.38161053,546.7740196,2106.092795,8.19461295,0.274546899,5.0,AC,BCC + Im,10.1016/j.intermet.2018.11.001,CrMoNbTiZr
Alloy 0229,CoCrFeMnNi,8.025760676,-4.16,13.38,467.623384,1801.2,0.92,0.14,8.0,AC,FCC + Im,10.1016/j.intermet.2019.106486,CoCrFeMnNi
Alloy 0230,CoCrFeMnNi,8.025760676,-4.16,13.38,467.623384,1801.2,0.92,0.14,8.0,PM,FCC,10.1016/j.msea.2018.12.005,CoCrFeMnNi
Alloy 0231,CoCrFeMnNi,8.025760676,-4.16,13.38,467.623384,1801.2,0.92,0.14,8.0,PM,FCC,10.1016/j.msea.2018.12.005,CoCrFeMnNi
Alloy 0232,CoCrFeMnNi,8.025760676,-4.16,13.38,467.623384,1801.2,0.92,0.14,8.0,PM,FCC,10.1016/j.msea.2018.12.005,CoCrFeMnNi
Alloy 0233,CoCrFeMnNi,8.025760676,-4.16,13.38,467.623384,1801.2,0.92,0.14,8.0,PM,FCC,10.1016/j.jallcom.2018.02.298,CoCrFeMnNi
Alloy 0234,CoCrFeMnNi,8.025760676,-4.16,13.38,467.623384,1801.2,0.92,0.14,8.0,PM,FCC,10.1016/j.jallcom.2018.02.298,CoCrFeMnNi
Alloy 0235,CoCrFeNi,8.17,-3.75,11.53,489.4027225,1871.75,1.03,0.1,8.25,AC,FCC,10.1016/j.intermet.2019.106550,CoCrFeNi
Alloy 0236,CoCrFeNi,8.17,-3.75,11.53,489.4027225,1871.75,1.03,0.1,8.25,AC,FCC,10.1016/j.matchemphys.2017.05.056,CoCrFeNi
Alloy 0237,CoCrFeNi,8.17,-3.75,11.53,489.4027225,1871.75,1.03,0.1,8.25,AC,FCC,10.1016/j.jallcom.2019.152479,CoCrFeNi
Alloy 0238,CoCrFeNi,8.17,-3.75,11.53,489.4027225,1871.75,1.03,0.1,8.25,PM,FCC,10.1016/j.jallcom.2019.02.050,CoCrFeNi
Alloy 0239,CoCrFeNi,8.17,-3.75,11.53,489.4027225,1871.75,1.03,0.1,8.25,PM,FCC,10.1016/j.jallcom.2019.02.050,CoCrFeNi
Alloy 0240,CoCrFeNi,8.17,-3.75,11.53,489.4027225,1871.75,1.03,0.1,8.25,AC,FCC,10.1016/j.msea.2019.138526,CoCrFeNi
Alloy 0241,AlCoCrFeNiTi0.2,6.609062303,-14.85207101,14.22238699,355.2780842,1372.966278,6.229766254,0.126774388,7.076923077,AC,BCC + Im,10.1007/s11665-015-1869-3,AlCoCrFeNiTi0.2
Alloy 0242,AlCoCrFeNiTi0.4,6.504571222,-16.98216735,14.58583089,356.9526575,1381.385707,6.575134688,0.131697788,6.962962963,AC,BCC + Im,10.1007/s11665-015-1869-3,AlCoCrFeNiTi0.4
Alloy 0243,AlCoCrFeNiTi0.2,6.609062303,-14.85207101,14.22238699,355.2780842,1372.966278,6.229766254,0.126774388,7.076923077,AC,BCC,10.1007/s40195-012-0174-5,AlCoCrFeNiTi0.2
Alloy 0244,AlCoCrFeNiTi0.2,6.609062303,-14.85207101,14.22238699,355.2780842,1372.966278,6.229766254,0.126774388,7.076923077,AC,BCC,10.1007/s40195-012-0174-5,AlCoCrFeNiTi0.2
Alloy 0245,AlCoCrFeNiTi0.2,6.609062303,-14.85207101,14.22238699,355.2780842,1372.966278,6.229766254,0.126774388,7.076923077,AC,BCC,10.1007/s40195-012-0174-5,AlCoCrFeNiTi0.2
Alloy 0246,AlCoCrFeNiTi0.2,6.609062303,-14.85207101,14.22238699,355.2780842,1372.966278,6.229766254,0.126774388,7.076923077,AC,BCC,10.1007/s40195-012-0174-5,AlCoCrFeNiTi0.2
Alloy 0247,AlCoCrFeNiTi0.4,6.504571222,-16.98216735,14.58583089,356.9526575,1381.385707,6.575134688,0.131697788,6.962962963,AC,BCC,10.1007/s40195-012-0174-5,AlCoCrFeNiTi0.4
Alloy 0248,AlCoCrFeNiTi0.4,6.504571222,-16.98216735,14.58583089,356.9526575,1381.385707,6.575134688,0.131697788,6.962962963,AC,BCC,10.1007/s40195-012-0174-5,AlCoCrFeNiTi0.4
Alloy 0249,AlCoCrFeNiTi0.4,6.504571222,-16.98216735,14.58583089,356.9526575,1381.385707,6.575134688,0.131697788,6.962962963,AC,BCC,10.1007/s40195-012-0174-5,AlCoCrFeNiTi0.4
Alloy 0250,CoCrNi,8.28,-4.89,9.13,499.23715,1892.0,1.12,0.11,8.33,AC,FCC,10.1016/j.actamat.2017.04.033,CoCrNi
Alloy 0251,CoCrNi,8.28,-4.89,9.13,499.23715,1892.0,1.12,0.11,8.33,AC,FCC,10.1016/j.actamat.2017.02.036,CoCrNi
Alloy 0252,CoCrNi,8.28,-4.89,9.13,499.23715,1892.0,1.12,0.11,8.33,AC,FCC,10.1016/j.actamat.2017.07.029,CoCrNi
Alloy 0253,CoCrNi,8.28,-4.89,9.13,499.23715,1892.0,1.12,0.11,8.33,PM,FCC,10.1016/j.jallcom.2019.05.208,CoCrNi
Alloy 0254,CoCrNi,8.28,-4.89,9.13,499.23715,1892.0,1.12,0.11,8.33,AC,FCC,10.1016/j.scriptamat.2019.01.016,CoCrNi
Alloy 0255,CoCrNi,8.28,-4.89,9.13,499.23715,1892.0,1.12,0.11,8.33,AC,FCC,10.1016/j.scriptamat.2019.01.016,CoCrNi
Alloy 0256,CoCrNi,8.28,-4.89,9.13,499.23715,1892.0,1.12,0.11,8.33,AC,FCC,10.1016/j.scriptamat.2019.01.016,CoCrNi
Alloy 0257,CoCrNi,8.28,-4.89,9.13,499.23715,1892.0,1.12,0.11,8.33,AC,FCC,10.1038/ncomms10602,CoCrNi
Alloy 0258,MoNbTaTiV,9.37,-2.56,13.38,678.12488,2612.0,3.34,0.24,5.0,AC,BCC,10.1016/j.jallcom.2016.11.188,MoNbTaTiV
Alloy 0259,CrNbTiZr,6.64,-5.0,11.53,588.2371325,2249.75,7.84,0.12,4.75,AC,BCC,10.3390/ma11020208,CrNbTiZr
Alloy 0260,HfMoNbTiZr,8.7,-1.6,13.38,634.561604,2444.2,5.06,0.31,4.6,AC,BCC,10.3390/ma11020208,HfMoNbTiZr
Alloy 0261,HfNbTaTiZr,9.9,2.72,13.38,655.02398,2523.0,4.01,0.12,4.4,AC,BCC,10.3390/ma11020208,HfNbTaTiZr
Alloy 0262,ZrTiHfV0.5Nb0.5,8.190507447,0.4375,12.96707842,523.6762156,2013.882607,6.440523166,0.134530433,4.25,AC,BCC,10.3390/ma11020208,HfNb0.5TiV0.5Zr
Alloy 0263,Zr2.0TiHfVNb2.0,7.872809981,1.469387755,12.88596992,537.1529873,2065.061688,6.802239355,0.137410453,4.428571429,AC,BCC,10.3390/ma11020208,HfNb2.0TiVZr2.0
Alloy 0264,ZrTiHfNb0.5Mo0.5,8.569015185,-2.125,12.96707842,540.3628201,2078.063584,5.703787685,0.270497227,4.375,AC,BCC,10.3390/ma11020208,HfMo0.5Nb0.5TiZr
Alloy 0265,ZrTiHfNb0.5Ta0.5,9.309718284,0.875,12.96707842,562.4439913,2162.968877,4.862116278,0.118215904,4.25,AC,BCC,10.3390/ma11020208,HfNb0.5Ta0.5TiZr
Alloy 0266,NbTiZr,9.975229265,3.111111111,9.134370237,626.5960266,2374.666667,1.064065164,0.041096093,4.666666667,AC,BCC,10.1016/j.jallcom.2018.12.325,NbTiZr
Alloy 0267,Ta10Nb30Ti30Zr30,7.491418361,2.64,10.92382327,548.6853236,2093.6,4.991703425,0.109859001,4.4,AC,BCC,10.1016/j.jallcom.2018.12.325,Nb30Ta10Ti30Zr30
Alloy 0268,Cr10Nb30Ti30Zr30,6.594663456,-0.96,10.92382327,518.8312471,1979.7,7.023519911,0.121082616,4.5,AC,BCC,10.1016/j.jallcom.2018.12.325,Cr10Nb30Ti30Zr30
