Repository: staradutt/HEAquery

# 🔬 HEA Query

**LLM-Powered Research Assistant for High Entropy Alloys**

*Hackathon: LLM for Materials Science*
---

### 📊 Resource 2: Structured Datasets

| Dataset   | Description                                | Format              |
|-----------|--------------------------------------------|---------------------|
| MPEA      | Experimental data (HV, UTS, density, etc.) | `dataset1_clean.csv` |
| ML Pred   | Design parameters + predictions            | `dataset2_clean.csv` |
| Achief    | Thermodynamic + phase data                 | `dataset3_clean.csv` |

➡️ Each dataset was cleaned, normalized, and reformatted for query integration.

---

File: datasets/dataset2_clean.csv (part 3 of 5)
id,formula,density_calc,Hmix,Smix,Gmix,Tm,delta,elec_diff,VEC,processing,microstructure,doi,composition_norm
Alloy 0561,V10Cr15Mn5Fe35Co10Ni25,7.871764882,-6.26,13.37699643,403.4622915,1554.05548,2.403624139,0.113643082,7.95,AC,FCC + Im,10.1016/j.msea.2019.138604,Co10Cr15Fe35Mn5Ni25V10
Alloy 0562,V10Cr15Mn5Fe35Co10Ni25,7.871764882,-6.26,13.37699643,403.4622915,1554.05548,2.403624139,0.113643082,7.95,AC,FCC + Im,10.1016/j.msea.2019.138604,Co10Cr15Fe35Mn5Ni25V10
Alloy 0563,Co17.5Cr12.5Fe55Ni10Mo5,8.202820612,-2.335,10.59100584,420.9001257,1603.994033,2.092874289,0.09995499,8.025,AC,FCC + Im,10.1016/j.jallcom.2018.12.040,Co17.5Cr12.5Fe55Mo5Ni10
Alloy 0564,Co17.5Cr12.5Fe55Ni10Mo5,8.202820612,-2.335,10.59100584,420.9001257,1603.994033,2.092874289,0.09995499,8.025,AC,FCC,10.1016/j.jallcom.2018.12.040,Co17.5Cr12.5Fe55Mo5Ni10
Alloy 0565,Co17.5Cr12.5Fe55Ni10Mo5,8.202820612,-2.335,10.59100584,420.9001257,1603.994033,2.092874289,0.09995499,8.025,AC,FCC,10.1016/j.jallcom.2018.12.040,Co17.5Cr12.5Fe55Mo5Ni10
Alloy 0566,Co17.5Cr12.5Fe55Ni10Mo5,8.202820612,-2.335,10.59100584,420.9001257,1603.994033,2.092874289,0.09995499,8.025,AC,FCC,10.1016/j.jallcom.2018.12.040,Co17.5Cr12.5Fe55Mo5Ni10
Alloy 0567,Co18Cr12.5Fe55Ni7Mo7.5,8.252868013,-2.331,10.62440675,428.7501148,1634.117108,2.514010548,0.111132309,7.92,AC,FCC + Im,10.1016/j.jallcom.2018.12.040,Co18Cr12.5Fe55Mo7.5Ni7
Alloy 0568,Co18Cr12.5Fe55Ni7Mo7.5,8.252868013,-2.331,10.62440675,428.7501148,1634.117108,2.514010548,0.111132309,7.92,AC,FCC + Im,10.1016/j.jallcom.2018.12.040,Co18Cr12.5Fe55Mo7.5Ni7
Alloy 0569,Co18Cr12.5Fe55Ni7Mo7.5,8.252868013,-2.331,10.62440675,428.7501148,1634.117108,2.514010548,0.111132309,7.92,AC,FCC,10.1016/j.jallcom.2018.12.040,Co18Cr12.5Fe55Mo7.5Ni7
Alloy 0570,Co18Cr12.5Fe55Ni7Mo7.5,8.252868013,-2.331,10.62440675,428.7501148,1634.117108,2.514010548,0.111132309,7.92,AC,FCC,10.1016/j.jallcom.2018.12.040,Co18Cr12.5Fe55Mo7.5Ni7
Alloy 0571,AlCoCrCuFeNi,7.07,-4.78,14.9,420.623371,1629.71,4.82,0.12,7.83,AC,FCC + BCC,10.1016/j.msea.2011.11.045,AlCoCrCuFeNi
Alloy 0572,AlCoCrCuFeNi,7.07,-4.78,14.9,420.623371,1629.71,4.82,0.12,7.83,AC,FCC + BCC,10.1016/j.msea.2011.11.045,AlCoCrCuFeNi
Alloy 0573,AlCoCrCuFeNi,7.07,-4.78,14.9,420.623371,1629.71,4.82,0.12,7.83,AC,FCC + BCC,10.1016/j.msea.2011.11.045,AlCoCrCuFeNi
Alloy 0574,AlCoCrCuFeNi,7.07,-4.78,14.9,420.623371,1629.71,4.82,0.12,7.83,AC,FCC + BCC,10.1016/j.msea.2011.11.045,AlCoCrCuFeNi
Alloy 0575,AlCoCrCuFeNi,7.07,-4.78,14.9,420.623371,1629.71,4.82,0.12,7.83,AC,FCC + BCC,10.1016/j.msea.2011.11.045,AlCoCrCuFeNi
Alloy 0576,AlCoCrCuFeNi,7.07,-4.78,14.9,420.623371,1629.71,4.82,0.12,7.83,AC,FCC + BCC,10.1016/j.msea.2011.11.045,AlCoCrCuFeNi
Alloy 0577,AlCoCrCuFeNi,7.07,-4.78,14.9,420.623371,1629.71,4.82,0.12,7.83,AC,FCC + BCC,10.1016/j.msea.2011.11.045,AlCoCrCuFeNi
Alloy 0578,AlCoCrCuFeNi,7.07,-4.78,14.9,420.623371,1629.71,4.82,0.12,7.83,AC,FCC + BCC,10.1016/j.msea.2011.11.045,AlCoCrCuFeNi
Alloy 0579,AlCoCrCuFeNi,7.07,-4.78,14.9,420.623371,1629.71,4.82,0.12,7.83,AC,FCC + BCC,10.1016/j.msea.2011.11.045,AlCoCrCuFeNi
Alloy 0580,AlCoCrCuFeNi,7.07,-4.78,14.9,420.623371,1629.71,4.82,0.12,7.83,AC,FCC + BCC,10.1016/j.msea.2011.11.045,AlCoCrCuFeNi
Alloy 0581,AlCoCrCuFeNi,7.07,-4.78,14.9,420.623371,1629.71,4.82,0.12,7.83,AC,FCC + BCC,10.1016/j.msea.2011.11.045,AlCoCrCuFeNi
Alloy 0582,AlCoCrCuFeNi,7.07,-4.78,14.9,420.623371,1629.71,4.82,0.12,7.83,AC,FCC + BCC,10.1016/j.msea.2011.11.045,AlCoCrCuFeNi
Alloy 0583,AlCoCrCuFeNi,7.07,-4.78,14.9,420.623371,1629.71,4.82,0.12,7.83,AC,FCC + BCC,10.1016/j.msea.2011.11.045,AlCoCrCuFeNi
Alloy 0584,AlMo0.5NbTa0.5TiZr,7.15,-16.84,14.53,560.6278523,2169.09,4.34,0.22,4.3,AC,BCC,10.1016/j.actamat.2014.01.029,AlMo0.5NbTa0.5TiZr
Alloy 0585,AlMo0.5NbTa0.5TiZr,7.15,-16.84,14.53,560.6278523,2169.09,4.34,0.22,4.3,AC,BCC,10.1016/j.actamat.2014.01.029,AlMo0.5NbTa0.5TiZr
Alloy 0586,AlMo0.5NbTa0.5TiZr,7.15,-16.84,14.53,560.6278523,2169.09,4.34,0.22,4.3,AC,BCC,10.1016/j.actamat.2014.01.029,AlMo0.5NbTa0.5TiZr
Alloy 0587,Al0.4Hf0.6NbTaTiZr,9.09,-6.33,14.5,619.66987,2397.2,4.11,0.12,4.32,AC,BCC,10.1016/j.actamat.2014.01.029,Al0.4Hf0.6NbTaTiZr
Alloy 0588,Al0.4Hf0.6NbTaTiZr,9.09,-6.33,14.5,619.66987,2397.2,4.11,0.12,4.32,AC,BCC,10.1016/j.actamat.2014.01.029,Al0.4Hf0.6NbTaTiZr
Alloy 0589,Al0.4Hf0.6NbTaTiZr,9.09,-6.33,14.5,619.66987,2397.2,4.11,0.12,4.32,AC,BCC,10.1016/j.actamat.2014.01.029,Al0.4Hf0.6NbTaTiZr
Alloy 0590,Al0.4Hf0.6NbTaTiZr,9.09,-6.33,14.5,619.66987,2397.2,4.11,0.12,4.32,AC,BCC,10.1016/j.actamat.2014.01.029,Al0.4Hf0.6NbTaTiZr
Alloy 0591,HfNbTaTiZr,9.9,2.72,13.38,655.02398,2523.0,4.01,0.12,4.4,AC,BCC,10.1016/j.jallcom.2011.02.171,HfNbTaTiZr
Alloy 0592,AlMo0.5NbTa0.5TiZr,7.15,-16.84,14.53,560.6278523,2169.09,4.34,0.22,4.3,AC,BCC + Im,10.1007/s11837-014-1066-0,AlMo0.5NbTa0.5TiZr
Alloy 0593,AlNb1.5Ta0.5Ti1.5Zr0.5,6.85,-15.12,12.51,556.3368171,2135.79,3.07,0.08,4.2,AC,BCC,10.1007/s11837-014-1066-0,AlNb1.5Ta0.5Ti1.5Zr0.5
Alloy 0594,AlNb1.5Ta0.5Ti1.5Zr0.5,6.85,-15.12,12.51,556.3368171,2135.79,3.07,0.08,4.2,AC,BCC,10.1007/s11837-014-1066-0,AlNb1.5Ta0.5Ti1.5Zr0.5
Alloy 0595,AlNb1.5Ta0.5Ti1.5Zr0.5,6.85,-15.12,12.51,556.3368171,2135.79,3.07,0.08,4.2,AC,BCC,10.1007/s11837-014-1066-0,AlNb1.5Ta0.5Ti1.5Zr0.5
Alloy 0596,Al0.4Hf0.6NbTaTiZr,9.09,-6.33,14.5,619.66987,2397.2,4.11,0.12,4.32,AC,BCC,10.1007/s11837-014-1066-0,Al0.4Hf0.6NbTaTiZr
Alloy 0597,Al0.4Hf0.6NbTaTiZr,9.09,-6.33,14.5,619.66987,2397.2,4.11,0.12,4.32,AC,BCC,10.1007/s11837-014-1066-0,Al0.4Hf0.6NbTaTiZr
Alloy 0598,Al0.4Hf0.6NbTaTiZr,9.09,-6.33,14.5,619.66987,2397.2,4.11,0.12,4.32,AC,BCC,10.1007/s11837-014-1066-0,Al0.4Hf0.6NbTaTiZr
Alloy 0599,Al0.3NbTaTi1.4Zr1.3,8.546797305,-5.040562466,12.82599837,581.4433955,2234.844498,4.754310304,0.10130303,4.395348837,AC,BCC,10.1007/s11837-014-1066-0,Al0.3NbTaTi1.4Zr1.3
Alloy 0600,Al0.3NbTaTi1.4Zr1.3,8.546797305,-5.040562466,12.82599837,581.4433955,2234.844498,4.754310304,0.10130303,4.395348837,AC,BCC,10.1007/s11837-014-1066-0,Al0.3NbTaTi1.4Zr1.3
Alloy 0601,Al0.3NbTaTi1.4Zr1.3,8.546797305,-5.040562466,12.82599837,581.4433955,2234.844498,4.754310304,0.10130303,4.395348837,AC,BCC,10.1007/s11837-014-1066-0,Al0.3NbTaTi1.4Zr1.3
Alloy 0602,Al0.3NbTa0.8Ti1.4V0.2Zr1.3,7.71,-4.86,13.46,601.2169546,2316.49,4.5,0.11,4.34,AC,BCC,10.1007/s11837-014-1066-0,Al0.3NbTa0.8Ti1.4V0.2Zr1.3
Alloy 0603,Al0.3NbTa0.8Ti1.4V0.2Zr1.3,7.71,-4.86,13.46,601.2169546,2316.49,4.5,0.11,4.34,AC,BCC,10.1007/s11837-014-1066-0,Al0.3NbTa0.8Ti1.4V0.2Zr1.3
Alloy 0604,Al0.3NbTa0.8Ti1.4V0.2Zr1.3,7.71,-4.86,13.46,601.2169546,2316.49,4.5,0.11,4.34,AC,BCC,10.1007/s11837-014-1066-0,Al0.3NbTa0.8Ti1.4V0.2Zr1.3
Alloy 0605,Al0.5NbTa0.8Ti1.5V0.2Zr,7.56,-8.62,13.78,587.1169034,2264.97,4.23,0.1,4.3,AC,BCC,10.1007/s11837-014-1066-0,Al0.5NbTa0.8Ti1.5V0.2Zr
Alloy 0606,Al0.5NbTa0.8Ti1.5V0.2Zr,7.56,-8.62,13.78,587.1169034,2264.97,4.23,0.1,4.3,AC,BCC,10.1007/s11837-014-1066-0,Al0.5NbTa0.8Ti1.5V0.2Zr
Alloy 0607,Al0.5NbTa0.8Ti1.5V0.2Zr,7.56,-8.62,13.78,587.1169034,2264.97,4.23,0.1,4.3,AC,BCC,10.1007/s11837-014-1066-0,Al0.5NbTa0.8Ti1.5V0.2Zr
Alloy 0608,AlNbTiV,5.5,-16.25,11.53,510.3391989,1951.87,3.3,0.03,4.25,AC,BCC,10.1016/j.matlet.2014.11.162,AlNbTiV
Alloy 0609,AlNbTiV,5.5,-16.25,11.53,510.3391989,1951.87,3.3,0.03,4.25,AC,BCC,10.1016/j.matlet.2014.11.162,AlNbTiV
Alloy 0610,AlNbTiV,5.5,-16.25,11.53,510.3391989,1951.87,3.3,0.03,4.25,AC,BCC,10.1016/j.matlet.2014.11.162,AlNbTiV
Alloy 0611,AlNbTiV,5.5,-16.25,11.53,510.3391989,1951.87,3.3,0.03,4.25,AC,BCC,10.1016/j.matlet.2014.11.162,AlNbTiV
Alloy 0612,HfNbTiVZr,8.06,0.16,13.38,597.541552,2301.6,6.08,0.14,4.4,AC,BCC + Im,10.1016/j.ijrmhm.2014.07.009,HfNbTiVZr
Alloy 0613,HfNbTiVZr,8.06,0.16,13.38,597.541552,2301.6,6.08,0.14,4.4,AC,BCC,10.1016/j.ijrmhm.2014.07.009,HfNbTiVZr
Alloy 0614,HfNbTiVZr,8.06,0.16,13.38,597.541552,2301.6,6.08,0.14,4.4,AC,BCC,10.1016/j.ijrmhm.2014.07.009,HfNbTiVZr
Alloy 0615,HfNbTiVZr,8.06,0.16,13.38,597.541552,2301.6,6.08,0.14,4.4,AC,BCC,10.1016/j.ijrmhm.2014.07.009,HfNbTiVZr
Alloy 0616,HfNbTiVZr,8.06,0.16,13.38,597.541552,2301.6,6.08,0.14,4.4,AC,BCC + Im,10.1016/j.ijrmhm.2014.07.009,HfNbTiVZr
Alloy 0617,CrHfNbTiZr,8.252868031,-4.0,13.38161053,529.5053322,2039.567895,8.626538583,0.144996552,4.6,AC,BCC + Im,10.1016/j.ijrmhm.2014.07.009,CrHfNbTiZr
Alloy 0618,CrHfNbTiZr,8.252868031,-4.0,13.38161053,529.5053322,2039.567895,8.626538583,0.144996552,4.6,AC,BCC + Im,10.1016/j.ijrmhm.2014.07.009,CrHfNbTiZr
Alloy 0619,CrHfNbTiZr,8.252868031,-4.0,13.38161053,529.5053322,2039.567895,8.626538583,0.144996552,4.6,AC,BCC + Im,10.1016/j.ijrmhm.2014.07.009,CrHfNbTiZr
Alloy 0620,CrHfNbTiZr,8.252868031,-4.0,13.38161053,529.5053322,2039.567895,8.626538583,0.144996552,4.6,AC,BCC + Im,10.1016/j.ijrmhm.2014.07.009,CrHfNbTiZr
Alloy 0621,CrHfNbTiZr,8.252868031,-4.0,13.38161053,529.5053322,2039.567895,8.626538583,0.144996552,4.6,AC,BCC + Im,10.1016/j.ijrmhm.2014.07.009,CrHfNbTiZr
Alloy 0622,NbCrMo0.5Ta0.5TiZr,7.99,-4.92,14.53,625.078928,2418.4,7.13,0.22,4.9,AC,BCC + Im,10.1016/j.msea.2011.09.033,CrMo0.5NbTa0.5TiZr
Alloy 0623,NbCrMo0.5Ta0.5TiZr,7.99,-4.92,14.53,625.078928,2418.4,7.13,0.22,4.9,AC,BCC + Im,10.1016/j.msea.2011.09.033,CrMo0.5NbTa0.5TiZr
Alloy 0624,NbCrMo0.5Ta0.5TiZr,7.99,-4.92,14.53,625.078928,2418.4,7.13,0.22,4.9,AC,BCC + Im,10.1016/j.msea.2011.09.033,CrMo0.5NbTa0.5TiZr
Alloy 0625,NbCrMo0.5Ta0.5TiZr,7.99,-4.92,14.53,625.078928,2418.4,7.13,0.22,4.9,AC,BCC + Im,10.1016/j.msea.2011.09.033,CrMo0.5NbTa0.5TiZr
Alloy 0626,NbTiVZr,6.46,-0.25,11.53,588.437985,2250.5,6.03,0.12,4.5,AC,BCC,10.1016/j.msea.2012.12.018,NbTiVZr
Alloy 0627,NbTiVZr,6.46,-0.25,11.53,588.437985,2250.5,6.03,0.12,4.5,AC,BCC,10.1016/j.msea.2012.12.018,NbTiVZr
Alloy 0628,NbTiVZr,6.46,-0.25,11.53,588.437985,2250.5,6.03,0.12,4.5,AC,BCC,10.1016/j.msea.2012.12.018,NbTiVZr
Alloy 0629,NbTiVZr,6.46,-0.25,11.53,588.437985,2250.5,6.03,0.12,4.5,AC,BCC,10.1016/j.msea.2012.12.018,NbTiVZr
Alloy 0630,NbTiV2Zr,6.411901676,-0.96,11.07635214,511.2740006,1952.0,7.480507608,0.112889326,4.6,AC,BCC,10.1016/j.msea.2012.12.018,NbTiV2Zr
Alloy 0631,NbTiV3Zr,6.370234728,-1.444444444,10.33033108,510.015496,1941.666667,7.497465242,0.107703296,4.666666667,AC,BCC,10.1016/j.msea.2012.12.018,NbTiV3Zr
Alloy 0632,NbTiV4Zr,6.338674258,-1.632653061,9.592743656,509.5032603,1934.285714,7.369032927,0.102678416,4.714285714,AC,BCC,10.1016/j.msea.2012.12.018,NbTiV4Zr
Alloy 0633,NbTiV5Zr,6.313940928,-1.6875,8.925931309,509.3311725,1928.75,7.187440703,0.098075226,4.75,AC,BCC,10.1016/j.msea.2012.12.018,NbTiV5Zr
Alloy 0634,CrNbTiZr,6.64,-5.0,11.53,588.2371325,2249.75,7.84,0.12,4.75,AC,BCC + Im,10.1016/j.msea.2012.12.018,CrNbTiZr
Alloy 0635,CrNbTiZr,6.64,-5.0,11.53,588.2371325,2249.75,7.84,0.12,4.75,AC,BCC + Im,10.1016/j.msea.2012.12.018,CrNbTiZr
Alloy 0636,CrNbTiZr,6.64,-5.0,11.53,588.2371325,2249.75,7.84,0.12,4.75,AC,BCC + Im,10.1016/j.msea.2012.12.018,CrNbTiZr
Alloy 0637,CrNbTiZr,6.64,-5.0,11.53,588.2371325,2249.75,7.84,0.12,4.75,AC,BCC + Im,10.1016/j.msea.2012.12.018,CrNbTiZr
Alloy 0638,CrNbTiVZr,6.56,-4.64,13.38,580.609528,2236.4,7.67,0.12,4.8,AC,BCC + Im,10.1016/j.msea.2012.12.018,CrNbTiVZr
Alloy 0639,CrNbTiVZr,6.56,-4.64,13.38,580.609528,2236.4,7.67,0.12,4.8,AC,BCC + Im,10.1016/j.msea.2012.12.018,CrNbTiVZr
Alloy 0640,CrNbTiVZr,6.56,-4.64,13.38,580.609528,2236.4,7.67,0.12,4.8,AC,BCC + Im,10.1016/j.msea.2012.12.018,CrNbTiVZr
Alloy 0641,CrNbTiVZr,6.56,-4.64,13.38,580.609528,2236.4,7.67,0.12,4.8,AC,BCC + Im,10.1016/j.msea.2012.12.018,CrNbTiVZr
Alloy 0642,MoNbHfZrTi,8.702267947,-3.2,13.38161053,558.4887336,2151.20329,6.097271121,0.309554519,4.6,AC,BCC,10.1016/j.matdes.2015.05.019,HfMoNbTiZr
Alloy 0643,MoNbHfZrTi,8.702267947,-3.2,13.38161053,558.4887336,2151.20329,6.097271121,0.309554519,4.6,AC,BCC,10.1016/j.matdes.2015.05.019,HfMoNbTiZr
Alloy 0644,MoNbHfZrTi,8.702267947,-3.2,13.38161053,558.4887336,2151.20329,6.097271121,0.309554519,4.6,AC,BCC,10.1016/j.matdes.2015.05.019,HfMoNbTiZr
Alloy 0645,HfNbTaTiZr,9.9,2.72,13.38,655.02398,2523.0,4.01,0.12,4.4,AC,BCC,10.1007/s10853-012-6260-2,HfNbTaTiZr
Alloy 0646,HfNbTaTiZr,9.9,2.72,13.38,655.02398,2523.0,4.01,0.12,4.4,AC,BCC,10.1007/s10853-012-6260-2,HfNbTaTiZr
Alloy 0647,HfNbTaTiZr,9.9,2.72,13.38,655.02398,2523.0,4.01,0.12,4.4,AC,BCC,10.1007/s10853-012-6260-2,HfNbTaTiZr
Alloy 0648,HfNbTaTiZr,9.9,2.72,13.38,655.02398,2523.0,4.01,0.12,4.4,AC,BCC,10.1007/s10853-012-6260-2,HfNbTaTiZr
Alloy 0649,HfNbTaTiZr,9.9,2.72,13.38,655.02398,2523.0,4.01,0.12,4.4,AC,BCC,10.1007/s10853-012-6260-2,HfNbTaTiZr
Alloy 0650,HfNbTaTiZr,9.9,2.72,13.38,655.02398,2523.0,4.01,0.12,4.4,AC,BCC,10.1007/s10853-012-6260-2,HfNbTaTiZr
Alloy 0651,HfNbTaTiZr,9.9,2.72,13.38,655.02398,2523.0,4.01,0.12,4.4,AC,BCC,10.1016/j.jallcom.2015.07.209,HfNbTaTiZr
Alloy 0652,HfNbTaTiZr,9.9,2.72,13.38,655.02398,2523.0,4.01,0.12,4.4,AC,BCC,10.1016/j.jallcom.2015.07.209,HfNbTaTiZr
Alloy 0653,HfNbTaTiZr,9.9,2.72,13.38,655.02398,2523.0,4.01,0.12,4.4,AC,BCC,10.1016/j.jallcom.2015.07.209,HfNbTaTiZr
Alloy 0654,HfNbTaTiZr,9.9,2.72,13.38,655.02398,2523.0,4.01,0.12,4.4,AC,BCC,10.1016/j.jallcom.2015.07.209,HfNbTaTiZr
Alloy 0655,MoNbTaVW,12.36,-4.64,13.38,769.197496,2962.8,3.21,0.34,5.4,AC,BCC,10.1016/j.intermet.2011.01.004,MoNbTaVW
Alloy 0656,MoNbTaVW,12.36,-4.64,13.38,769.197496,2962.8,3.21,0.34,5.4,AC,BCC,10.1016/j.intermet.2011.01.004,MoNbTaVW
Alloy 0657,MoNbTaVW,12.36,-4.64,13.38,769.197496,2962.8,3.21,0.34,5.4,AC,BCC,10.1016/j.intermet.2011.01.004,MoNbTaVW
Alloy 0658,MoNbTaVW,12.36,-4.64,13.38,769.197496,2962.8,3.21,0.34,5.4,AC,BCC,10.1016/j.intermet.2011.01.004,MoNbTaVW
Alloy 0659,MoNbTaVW,12.36,-4.64,13.38,769.197496,2962.8,3.21,0.34,5.4,AC,BCC,10.1016/j.intermet.2011.01.004,MoNbTaVW
Alloy 0660,MoNbTaVW,12.36,-4.64,13.38,769.197496,2962.8,3.21,0.34,5.4,AC,BCC,10.1016/j.intermet.2011.01.004,MoNbTaVW
Alloy 0661,NbMoTaW,13.64,-6.5,11.53,825.6503925,3157.75,2.27,0.36,5.5,AC,BCC,10.1016/j.intermet.2017.01.007,MoNbTaW
Alloy 0662,NbMoTaW,13.64,-6.5,11.53,825.6503925,3157.75,2.27,0.36,5.5,AC,BCC,10.1016/j.intermet.2017.01.007,MoNbTaW
Alloy 0663,NbMoTaW,13.64,-6.5,11.53,825.6503925,3157.75,2.27,0.36,5.5,AC,BCC,10.1016/j.intermet.2017.01.007,MoNbTaW
Alloy 0664,NbMoTaW,13.64,-6.5,11.53,825.6503925,3157.75,2.27,0.36,5.5,AC,BCC,10.1016/j.intermet.2017.01.007,MoNbTaW
Alloy 0665,NbMoTaW,13.64,-6.5,11.53,825.6503925,3157.75,2.27,0.36,5.5,AC,BCC,10.1016/j.intermet.2017.01.007,MoNbTaW
Alloy 0666,VNbMoTaW,12.36,-4.64,13.38,769.197496,2962.8,3.21,0.34,5.4,AC,BCC,10.1016/j.intermet.2017.01.007,MoNbTaVW
Alloy 0667,VNbMoTaW,12.36,-4.64,13.38,769.197496,2962.8,3.21,0.34,5.4,AC,BCC,10.1016/j.intermet.2017.01.007,MoNbTaVW
Alloy 0668,VNbMoTaW,12.36,-4.64,13.38,769.197496,2962.8,3.21,0.34,5.4,AC,BCC,10.1016/j.intermet.2017.01.007,MoNbTaVW
Alloy 0669,VNbMoTaW,12.36,-4.64,13.38,769.197496,2962.8,3.21,0.34,5.4,AC,BCC,10.1016/j.intermet.2017.01.007,MoNbTaVW
Alloy 0670,VNbMoTaW,12.36,-4.64,13.38,769.197496,2962.8,3.21,0.34,5.4,AC,BCC,10.1016/j.intermet.2017.01.007,MoNbTaVW
Alloy 0671,Al7.5CoCrNi,3.899333313,-14.27664399,7.584109888,246.5697241,929.047619,6.003747224,0.11075089,4.523809524,AC,FCC + Im,10.1016/j.jallcom.2019.06.005,Al7.5CoCrNi
Alloy 0672,CrMnFeCoNi,8.03,-4.16,13.38,467.623384,1801.2,0.92,0.14,8.0,AC,FCC,10.1016/j.actamat.2017.02.036,CoCrFeMnNi
Alloy 0673,(CoCrNi)94Al3Ti3,7.887276237,-8.977422222,10.81920964,404.8363387,1544.145609,3.751220236,0.12265523,8.043333333,AC,FCC + Im,10.1016/j.actamat.2017.07.029,Al3CoCrNiTi3
Alloy 0674,FeCoNiCr,8.19,-3.75,11.53,414.4320773,1585.0,0.3,0.1,8.25,AC,FCC + Im,10.1016/j.actamat.2015.08.076,CoCrFeNi
Alloy 0675,(FeCoNiCr)94Ti2Al4,7.767598763,-7.3763,13.03936365,396.2312503,1524.225483,3.706237868,0.109201648,7.955,AC,FCC + Im,10.1016/j.actamat.2015.08.076,Al4CoCrFeNiTi2
Alloy 0676,(FeCoNiCr)94Ti2Al4,7.767598763,-7.3763,13.03936365,396.2312503,1524.225483,3.706237868,0.109201648,7.955,AC,FCC + Im,10.1016/j.actamat.2015.08.076,Al4CoCrFeNiTi2
Alloy 0677,(FeCoNiCr)94Ti2Al4,7.767598763,-7.3763,13.03936365,396.2312503,1524.225483,3.706237868,0.109201648,7.955,AC,FCC + Im,10.1016/j.actamat.2015.08.076,Al4CoCrFeNiTi2
Alloy 0678,Al0.5CoCrCuFeNi,7.62,-1.52,14.7,437.30038,1693.0,3.82,0.11,8.27,AC,FCC + Im,10.1016/j.jallcom.2009.10.088,Al0.5CoCrCuFeNi
Alloy 0679,Al0.5CoCrCuFeNi,7.62,-1.52,14.7,437.30038,1693.0,3.82,0.11,8.27,AC,FCC + Im,10.1016/j.jallcom.2009.10.088,Al0.5CoCrCuFeNi
Alloy 0680,Al0.5CoCrCuFeNi,7.62,-1.52,14.7,437.30038,1693.0,3.82,0.11,8.27,AC,FCC + Im,10.1016/j.jallcom.2009.10.088,Al0.5CoCrCuFeNi
Alloy 0681,Al0.5CoCrCuFeNi,7.62,-1.52,14.7,437.30038,1693.0,3.82,0.11,8.27,AC,FCC + Im,10.1016/j.jallcom.2009.10.088,Al0.5CoCrCuFeNi
Alloy 0682,Al0.5CoCrCuFeNi,7.62,-1.52,14.7,437.30038,1693.0,3.82,0.11,8.27,AC,FCC + Im,10.1016/j.jallcom.2009.10.088,Al0.5CoCrCuFeNi
Alloy 0683,Al0.5CoCrCuFeNi,7.62,-1.52,14.7,437.30038,1693.0,3.82,0.11,8.27,AC,FCC + Im,10.1016/j.jallcom.2009.10.088,Al0.5CoCrCuFeNi
Alloy 0684,Al0.5CoCrCuFeNi,7.62,-1.52,14.7,437.30038,1693.0,3.82,0.11,8.27,AC,FCC + Im,10.1016/j.jallcom.2009.10.088,Al0.5CoCrCuFeNi
Alloy 0685,Al0.5CoCrCuFeNi,7.62,-1.52,14.7,437.30038,1693.0,3.82,0.11,8.27,AC,FCC + Im,10.1016/j.jallcom.2009.10.088,Al0.5CoCrCuFeNi
Alloy 0686,Al0.5CoCrCuFeNi,7.62,-1.52,14.7,437.30038,1693.0,3.82,0.11,8.27,AC,FCC + Im,10.1016/j.jallcom.2009.10.088,Al0.5CoCrCuFeNi
Alloy 0687,Al0.5CoCrCuFeNi,7.62,-1.52,14.7,437.30038,1693.0,3.82,0.11,8.27,AC,FCC + Im,10.1016/j.jallcom.2009.10.088,Al0.5CoCrCuFeNi
Alloy 0688,Al0.5CoCrCuFeNi,7.62,-1.52,14.7,437.30038,1693.0,3.82,0.11,8.27,AC,FCC + Im,10.1016/j.jallcom.2009.10.088,Al0.5CoCrCuFeNi
Alloy 0689,Al0.5CoCrCuFeNi,7.62,-1.52,14.7,437.30038,1693.0,3.82,0.11,8.27,AC,FCC + Im,10.1016/j.jallcom.2009.10.088,Al0.5CoCrCuFeNi
Alloy 0690,Al0.5CoCrCuFeNi,7.62,-1.52,14.7,437.30038,1693.0,3.82,0.11,8.27,AC,FCC + Im,10.1016/j.jallcom.2009.10.088,Al0.5CoCrCuFeNi
Alloy 0691,Al0.5CoCrCuFeNi,7.62,-1.52,14.7,437.30038,1693.0,3.82,0.11,8.27,AC,FCC + Im,10.1016/j.jallcom.2009.10.088,Al0.5CoCrCuFeNi
Alloy 0692,Al0.5CoCrCuFeNi,7.62,-1.52,14.7,437.30038,1693.0,3.82,0.11,8.27,AC,FCC + Im,10.1016/j.jallcom.2009.10.088,Al0.5CoCrCuFeNi
Alloy 0693,CoCrNi,8.28,-4.89,9.13,499.23715,1892.0,1.12,0.11,8.33,AC,FCC,10.1016/j.actamat.2014.08.026,CoCrNi
Alloy 0694,CoCrNi,8.28,-4.89,9.13,499.23715,1892.0,1.12,0.11,8.33,AC,FCC,10.1016/j.actamat.2014.08.026,CoCrNi
Alloy 0695,CoCrNi,8.28,-4.89,9.13,499.23715,1892.0,1.12,0.11,8.33,AC,FCC,10.1016/j.actamat.2014.08.026,CoCrNi
Alloy 0696,CoCrNi,8.28,-4.89,9.13,499.23715,1892.0,1.12,0.11,8.33,AC,FCC,10.1016/j.actamat.2014.08.026,CoCrNi
Alloy 0697,CoCrNi,8.28,-4.89,9.13,499.23715,1892.0,1.12,0.11,8.33,AC,FCC,10.1016/j.actamat.2014.08.026,CoCrNi
Alloy 0698,CoMnNi,8.372634415,-5.777777778,9.134370237,368.7904174,1397.666667,3.73468262,0.163095064,8.666666667,AC,FCC,10.1016/j.actamat.2014.08.026,CoMnNi
Alloy 0699,CoMnNi,8.372634415,-5.777777778,9.134370237,368.7904174,1397.666667,3.73468262,0.163095064,8.666666667,AC,FCC,10.1016/j.actamat.2014.08.026,CoMnNi
Alloy 0700,CoMnNi,8.372634415,-5.777777778,9.134370237,368.7904174,1397.666667,3.73468262,0.163095064,8.666666667,AC,FCC,10.1016/j.actamat.2014.08.026,CoMnNi
Alloy 0701,CoMnNi,8.372634415,-5.777777778,9.134370237,368.7904174,1397.666667,3.73468262,0.163095064,8.666666667,AC,FCC,10.1016/j.actamat.2014.08.026,CoMnNi
Alloy 0702,CoMnNi,8.372634415,-5.777777778,9.134370237,368.7904174,1397.666667,3.73468262,0.163095064,8.666666667,AC,FCC,10.1016/j.actamat.2014.08.026,CoMnNi
Alloy 0703,CoFeNi,8.54,-1.33,9.13,466.7847,1769.0,0.75,0.03,9.0,AC,FCC,10.1016/j.actamat.2014.08.026,CoFeNi
Alloy 0704,CoFeNi,8.54,-1.33,9.13,466.7847,1769.0,0.75,0.03,9.0,AC,FCC,10.1016/j.actamat.2014.08.026,CoFeNi
Alloy 0705,CoFeNi,8.54,-1.33,9.13,466.7847,1769.0,0.75,0.03,9.0,AC,FCC,10.1016/j.actamat.2014.08.026,CoFeNi
Alloy 0706,CoFeNi,8.54,-1.33,9.13,466.7847,1769.0,0.75,0.03,9.0,AC,FCC,10.1016/j.actamat.2014.08.026,CoFeNi
Alloy 0707,CoFeNi,8.54,-1.33,9.13,466.7847,1769.0,0.75,0.03,9.0,AC,FCC,10.1016/j.actamat.2014.08.026,CoFeNi
Alloy 0708,FeMnNi,8.037856306,-4.444444444,9.134370237,372.3099592,1411.0,3.928542706,0.154344492,8.333333333,AC,FCC,10.1016/j.actamat.2014.08.026,FeMnNi
Alloy 0709,FeMnNi,8.037856306,-4.444444444,9.134370237,372.3099592,1411.0,3.928542706,0.154344492,8.333333333,AC,FCC,10.1016/j.actamat.2014.08.026,FeMnNi
Alloy 0710,FeMnNi,8.037856306,-4.444444444,9.134370237,372.3099592,1411.0,3.928542706,0.154344492,8.333333333,AC,FCC,10.1016/j.actamat.2014.08.026,FeMnNi
Alloy 0711,FeMnNi,8.037856306,-4.444444444,9.134370237,372.3099592,1411.0,3.928542706,0.154344492,8.333333333,AC,FCC,10.1016/j.actamat.2014.08.026,FeMnNi
Alloy 0712,FeMnNi,8.037856306,-4.444444444,9.134370237,372.3099592,1411.0,3.928542706,0.154344492,8.333333333,AC,FCC,10.1016/j.actamat.2014.08.026,FeMnNi
Alloy 0713,CoCrFeNi,8.17,-3.75,11.53,489.4027225,1871.75,1.03,0.1,8.25,AC,FCC,10.1016/j.actamat.2014.08.026,CoCrFeNi
Alloy 0714,CoCrFeNi,8.17,-3.75,11.53,489.4027225,1871.75,1.03,0.1,8.25,AC,FCC,10.1016/j.actamat.2014.08.026,CoCrFeNi
Alloy 0715,CoCrFeNi,8.17,-3.75,11.53,489.4027225,1871.75,1.03,0.1,8.25,AC,FCC,10.1016/j.actamat.2014.08.026,CoCrFeNi
Alloy 0716,CoCrFeNi,8.17,-3.75,11.53,489.4027225,1871.75,1.03,0.1,8.25,AC,FCC,10.1016/j.actamat.2014.08.026,CoCrFeNi
Alloy 0717,CoCrFeNi,8.17,-3.75,11.53,489.4027225,1871.75,1.03,0.1,8.25,AC,FCC,10.1016/j.actamat.2014.08.026,CoCrFeNi
Alloy 0718,CoFeMnNi,8.26,-4.0,11.53,446.194555,1706.5,0.66,0.14,8.5,AC,FCC,10.1016/j.actamat.2014.08.026,CoFeMnNi
Alloy 0719,CoFeMnNi,8.26,-4.0,11.53,446.194555,1706.5,0.66,0.14,8.5,AC,FCC,10.1016/j.actamat.2014.08.026,CoFeMnNi
Alloy 0720,CoFeMnNi,8.26,-4.0,11.53,446.194555,1706.5,0.66,0.14,8.5,AC,FCC,10.1016/j.actamat.2014.08.026,CoFeMnNi
Alloy 0721,CoFeMnNi,8.26,-4.0,11.53,446.194555,1706.5,0.66,0.14,8.5,AC,FCC,10.1016/j.actamat.2014.08.026,CoFeMnNi
Alloy 0722,CoFeMnNi,8.26,-4.0,11.53,446.194555,1706.5,0.66,0.14,8.5,AC,FCC,10.1016/j.actamat.2014.08.026,CoFeMnNi
Alloy 0723,CoCrMnNi,8.065458132,-5.5,11.52629192,395.4734835,1512.5,3.446992938,0.150499169,8.0,AC,FCC,10.1016/j.actamat.2014.08.026,CoCrMnNi
Alloy 0724,CoCrMnNi,8.065458132,-5.5,11.52629192,395.4734835,1512.5,3.446992938,0.150499169,8.0,AC,FCC,10.1016/j.actamat.2014.08.026,CoCrMnNi
Alloy 0725,CoCrMnNi,8.065458132,-5.5,11.52629192,395.4734835,1512.5,3.446992938,0.150499169,8.0,AC,FCC,10.1016/j.actamat.2014.08.026,CoCrMnNi
Alloy 0726,CoCrMnNi,8.065458132,-5.5,11.52629192,395.4734835,1512.5,3.446992938,0.150499169,8.0,AC,FCC,10.1016/j.actamat.2014.08.026,CoCrMnNi
Alloy 0727,CoCrMnNi,8.065458132,-5.5,11.52629192,395.4734835,1512.5,3.446992938,0.150499169,8.0,AC,FCC,10.1016/j.actamat.2014.08.026,CoCrMnNi
Alloy 0728,CoCrMoNbTi0.4,8.327142669,-12.76859504,13.01133249,541.0069404,2080.935735,6.235777745,0.224942601,6.272727273,AC,BCC,10.1007/s11661-018-4472-z,CoCrMoNbTi0.4
Alloy 0729,CoCrMoNbTi0.4,8.327142669,-12.76859504,13.01133249,541.0069404,2080.935735,6.235777745,0.224942601,6.272727273,AC,BCC + Im,10.1007/s11661-018-4472-z,CoCrMoNbTi0.4
Alloy 0730,CoCrMoNbTi0.4,8.327142669,-12.76859504,13.01133249,541.0069404,2080.935735,6.235777745,0.224942601,6.272727273,AC,BCC + Im,10.1007/s11661-018-4472-z,CoCrMoNbTi0.4
Alloy 0731,CoCrMoNbTi0.4,8.327142669,-12.76859504,13.01133249,541.0069404,2080.935735,6.235777745,0.224942601,6.272727273,AC,BCC + Im,10.1007/s11661-018-4472-z,CoCrMoNbTi0.4
Alloy 0732,CoCrFeMnNi,8.03,-4.16,13.38,467.623384,1801.2,0.92,0.14,8.0,AC,FCC,10.1016/j.msea.2019.03.057,CoCrFeMnNi
Alloy 0733,CoCrFeMnNiNbC,7.541513395,-38.20408163,16.17919618,417.8988372,1627.348856,15.89918052,0.31244918,7.0,AC,FCC,10.1016/j.msea.2019.03.057,CCoCrFeMnNbNi
Alloy 0734,CoCrFeMnNi,8.03,-4.16,13.38,467.623384,1801.2,0.92,0.14,8.0,AC,FCC,10.1016/j.msea.2019.03.057,CoCrFeMnNi
Alloy 0735,CoCrFeMnNiNbC,7.541513395,-38.20408163,16.17919618,417.8988372,1627.348856,15.89918052,0.31244918,7.0,AC,FCC,10.1016/j.msea.2019.03.057,CCoCrFeMnNbNi
Alloy 0736,CoCrFeNiNb0.25,8.220116521,-7.640138408,12.70837022,421.4119843,1619.028721,3.422566258,0.107142824,8.058823529,AC,FCC + Im,10.1016/j.jallcom.2016.01.153,CoCrFeNb0.25Ni
Alloy 0737,CoCrFeNiNb0.25,8.220116521,-7.640138408,12.70837022,421.4119843,1619.028721,3.422566258,0.107142824,8.058823529,AC,FCC + Im,10.1016/j.jallcom.2016.01.153,CoCrFeNb0.25Ni
Alloy 0738,CoCrCuFeNi,8.33,3.2,13.38,459.257999,1768.95,1.07,0.09,8.8,AC,FCC,10.1016/j.intermet.2006.08.005,CoCrCuFeNi
Alloy 0739,CoCrMoNbTi,7.790279977,-13.44,13.38161053,529.1503242,2038.236834,6.534212985,0.227191549,6.0,AC,BCC + Im,10.1007/s11665-017-2799-z,CoCrMoNbTi
Alloy 0740,CoCrMoNbTi0.2,8.547804774,-12.33560091,12.56917544,546.2139225,2097.394804,6.049819476,0.222844933,6.380952381,AC,BCC + Im,10.1007/s11665-017-2799-z,CoCrMoNbTi0.2
Alloy 0741,CoCrMoNbTi0.4,8.327142669,-12.76859504,13.01133249,541.0069404,2080.935735,6.235777745,0.224942601,6.272727273,AC,BCC,10.1007/s11665-017-2799-z,CoCrMoNbTi0.4
Alloy 0742,CoCrMoNbTi0.5,8.225679421,-12.9382716,13.14594406,538.7066514,2073.162136,6.308580241,0.225684145,6.222222222,AC,BCC + Im,10.1007/s11665-017-2799-z,CoCrMoNbTi0.5
Alloy 0743,CoCrMoNbTi1.0,7.790279977,-13.44,13.38161053,529.1503242,2038.236834,6.534212985,0.227191549,6.0,AC,BCC + Im,10.1007/s11665-017-2799-z,CoCrMoNbTi1.0
Alloy 0744,AlCoCrFeNiC1.5,6.571528178,-15.38461538,14.78505343,376.5450366,1458.32155,5.146767188,0.122759205,6.692307692,AC,BCC + Im,10.1016/j.jallcom.2010.10.047,AlC1.5CoCrFeNi
Alloy 0745,Fe36Ni18Mn33Al13,6.992100479,-9.798,10.87153784,343.5855689,1310.79,5.351956687,0.148163558,7.38,AC,FCC + Im,10.1016/j.intermet.2016.06.001,Al13Fe36Mn33Ni18
Alloy 0746,Fe36Ni18Mn33Al13Ti2,6.924875452,-10.87543253,11.46079052,341.2440474,1304.794503,5.55053626,0.148891199,7.31372549,AC,FCC + Im,10.1016/j.intermet.2016.06.001,Al13Fe36Mn33Ni18Ti2
Alloy 0747,Fe36Ni18Mn33Al13Ti2,6.924875452,-10.87543253,11.46079052,341.2440474,1304.794503,5.55053626,0.148891199,7.31372549,AC,FCC + Im,10.1016/j.intermet.2016.06.001,Al13Fe36Mn33Ni18Ti2
Alloy 0748,Fe36Ni18Mn33Al13Ti4,6.861238055,-11.8635355,11.80885555,342.0813631,1309.742822,5.723897154,0.149505967,7.25,AC,FCC + Im,10.1016/j.intermet.2016.06.001,Al13Fe36Mn33Ni18Ti4
Alloy 0749,Fe36Ni18Mn33Al13Ti4,6.861238055,-11.8635355,11.80885555,342.0813631,1309.742822,5.723897154,0.149505967,7.25,AC,FCC + Im,10.1016/j.intermet.2016.06.001,Al13Fe36Mn33Ni18Ti4
Alloy 0750,Fe36Ni18Mn33Al13Ti4,6.861238055,-11.8635355,11.80885555,342.0813631,1309.742822,5.723897154,0.149505967,7.25,AC,FCC + Im,10.1016/j.intermet.2016.06.001,Al13Fe36Mn33Ni18Ti4
Alloy 0751,Fe36Ni18Mn33Al13Ti6,6.800908559,-12.77002492,12.06471769,343.0010535,1314.555167,5.87601992,0.150019935,7.188679245,AC,FCC + Im,10.1016/j.intermet.2016.06.001,Al13Fe36Mn33Ni18Ti6
Alloy 0752,Fe36Ni18Mn33Al13Ti6,6.800908559,-12.77002492,12.06471769,343.0010535,1314.555167,5.87601992,0.150019935,7.188679245,AC,FCC + Im,10.1016/j.intermet.2016.06.001,Al13Fe36Mn33Ni18Ti6
Alloy 0753,Fe36Ni18Mn33Al13Ti2,6.924875452,-10.87543253,11.46079052,341.2440474,1304.794503,5.55053626,0.148891199,7.31372549,AC,FCC + Im,10.1016/j.intermet.2016.06.001,Al13Fe36Mn33Ni18Ti2
Alloy 0754,Fe30Ni20Mn35Al15,6.870634339,-11.33,11.10051501,336.7521228,1285.85,5.423557397,0.150847605,7.3,AC,FCC + Im,10.1007/s10853-013-7884-6,Al15Fe30Mn35Ni20
Alloy 0755,Fe33Ni19Mn34Al14,6.931149464,-10.56,11.00376389,340.1443933,1298.32,5.393118654,0.149570585,7.34,AC,FCC + Im,10.1007/s10853-013-7884-6,Al14Fe33Mn34Ni19
Alloy 0756,Fe29Ni19Mn38Al14,6.915332266,-10.9216,10.95397309,337.1689421,1286.72,5.316103858,0.15132746,7.3,AC,FCC + Im,10.1007/s10853-013-7884-6,Al14Fe29Mn38Ni19
Alloy 0757,Fe36Ni18Mn33Al13,6.992100479,-9.798,10.87153784,343.5855689,1310.79,5.351956687,0.148163558,7.38,AC,FCC + Im,10.1007/s10853-013-7884-6,Al13Fe36Mn33Ni18
Alloy 0758,Fe31Ni18Mn38Al13,6.972144563,-10.222,10.84738881,339.8155864,1296.29,5.270017825,0.150637446,7.33,AC,FCC + Im,10.1007/s10853-013-7884-6,Al13Fe31Mn38Ni18
Alloy 0759,Fe33Ni17Mn38Al12,7.029321233,-9.5192,10.71904514,342.4926885,1305.86,5.218919898,0.149931184,7.36,AC,FCC + Im,10.1007/s10853-013-7884-6,Al12Fe33Mn38Ni17
Alloy 0760,Fe34Ni16Mn39Al11,7.082812618,-8.8868,10.55966527,344.4519257,1312.53,5.146793324,0.149598262,7.38,AC,FCC + Im,10.1007/s10853-013-7884-6,Al11Fe34Mn39Ni16
Alloy 0761,Fe36Ni18Mn33Al13,6.992100479,-9.798,10.87153784,343.5855689,1310.79,5.351956687,0.148163558,7.38,AC,FCC + Im,10.1007/s10853-013-7884-6,Al13Fe36Mn33Ni18
Alloy 0762,Fe36Ni18Mn33Al13,6.992100479,-9.798,10.87153784,343.5855689,1310.79,5.351956687,0.148163558,7.38,AC,FCC + Im,10.1007/s10853-013-7884-6,Al13Fe36Mn33Ni18
Alloy 0763,Fe36Ni18Mn33Al13,6.992100479,-9.798,10.87153784,343.5855689,1310.79,5.351956687,0.148163558,7.38,AC,FCC + Im,10.1007/s10853-013-7884-6,Al13Fe36Mn33Ni18
Alloy 0764,Fe36Ni18Mn33Al13,6.992100479,-9.798,10.87153784,343.5855689,1310.79,5.351956687,0.148163558,7.38,AC,FCC + Im,10.1007/s10853-013-7884-6,Al13Fe36Mn33Ni18
Alloy 0765,Fe36Ni18Mn33Al13,6.992100479,-9.798,10.87153784,343.5855689,1310.79,5.351956687,0.148163558,7.38,AC,FCC + Im,10.1007/s10853-013-7884-6,Al13Fe36Mn33Ni18
Alloy 0766,Fe36Ni18Mn33Al13,6.992100479,-9.798,10.87153784,343.5855689,1310.79,5.351956687,0.148163558,7.38,AC,FCC + Im,10.1007/s10853-013-7884-6,Al13Fe36Mn33Ni18
Alloy 0767,Fe36Ni18Mn33Al13,6.992100479,-9.798,10.87153784,343.5855689,1310.79,5.351956687,0.148163558,7.38,AC,FCC + Im,10.1007/s10853-013-7884-6,Al13Fe36Mn33Ni18
Alloy 0768,Fe36Ni18Mn33Al13,6.992100479,-9.798,10.87153784,343.5855689,1310.79,5.351956687,0.148163558,7.38,AC,FCC + Im,10.1007/s10853-013-7884-6,Al13Fe36Mn33Ni18
Alloy 0769,Fe36Ni18Mn33Al13,6.992100479,-9.798,10.87153784,343.5855689,1310.79,5.351956687,0.148163558,7.38,AC,FCC + Im,10.1007/s10853-013-7884-6,Al13Fe36Mn33Ni18
Alloy 0770,Al0.3CrFe1.5MnNi,7.385875928,-6.553819444,12.61433915,373.8084995,1435.620733,4.546837188,0.135874227,7.479166667,AC,BCC,10.1007/s12598-014-0224-4,Al0.3CrFe1.5MnNi
Alloy 0771,Al0.3CrFe1.5MnNi0.5Ti0.2,7.059399185,-7.674074074,13.28429997,374.3305458,1441.338432,5.397076994,0.132053861,7.044444444,AC,BCC,10.1007/s12598-014-0224-4,Al0.3CrFe1.5MnNi0.5Ti0.2
Alloy 0772,Al0.3CrFe1.5MnNi0.5Si0.2,6.88018626,-11.35604938,13.28429997,372.1206087,1432.843547,5.066482224,0.132134611,7.044444444,AC,BCC + Im,10.1007/s12598-014-0224-4,Al0.3CrFe1.5MnNi0.5Si0.2
Alloy 0773,Al25Ti25Ni25Cu25,5.758848377,-23.25,11.52629192,317.4058316,1214.0,6.924399486,0.166883193,7.0,AC,FCC,10.1016/j.apsusc.2015.07.207,Al25Cu25Ni25Ti25
Alloy 0774,Al25Ti25Ni25Cu25,5.758848377,-23.25,11.52629192,317.4058316,1214.0,6.924399486,0.166883193,7.0,AC,FCC,10.1016/j.apsusc.2015.07.207,Al25Cu25Ni25Ti25
Alloy 0775,Al25Ti25Ni25Cu25,5.758848377,-23.25,11.52629192,317.4058316,1214.0,6.924399486,0.166883193,7.0,AC,FCC,10.1016/j.apsusc.2015.07.207,Al25Cu25Ni25Ti25
Alloy 0776,Al25Ti25Ni25Cu25,5.758848377,-23.25,11.52629192,317.4058316,1214.0,6.924399486,0.166883193,7.0,AC,FCC,10.1016/j.apsusc.2015.07.207,Al25Cu25Ni25Ti25
Alloy 0777,Al22.5Ti22.5Ni20Cu20Fe15,5.896768301,-19.955,13.29971261,314.8955816,1212.611429,7.168103603,0.157765451,6.975,AC,FCC,10.1016/j.apsusc.2015.07.207,Al22.5Cu20Fe15Ni20Ti22.5
Alloy 0778,Al22.5Ti22.5Ni20Cu20Fe15,5.896768301,-19.955,13.29971261,314.8955816,1212.611429,7.168103603,0.157765451,6.975,AC,FCC,10.1016/j.apsusc.2015.07.207,Al22.5Cu20Fe15Ni20Ti22.5
Alloy 0779,Al22.5Ti22.5Ni20Cu20Fe15,5.896768301,-19.955,13.29971261,314.8955816,1212.611429,7.168103603,0.157765451,6.975,AC,FCC,10.1016/j.apsusc.2015.07.207,Al22.5Cu20Fe15Ni20Ti22.5
Alloy 0780,Al22.5Ti22.5Ni20Cu20Fe15,5.896768301,-19.955,13.29971261,314.8955816,1212.611429,7.168103603,0.157765451,6.975,AC,FCC,10.1016/j.apsusc.2015.07.207,Al22.5Cu20Fe15Ni20Ti22.5
Alloy 0781,AlTiNiCuFe,6.121404056,-17.6,13.38161053,320.041837,1232.807266,7.162214461,0.153544782,7.2,AC,FCC,10.1016/j.apsusc.2015.07.207,AlCuFeNiTi
Alloy 0782,AlTiNiCuFe,6.121404056,-17.6,13.38161053,320.041837,1232.807266,7.162214461,0.153544782,7.2,AC,FCC,10.1016/j.apsusc.2015.07.207,AlCuFeNiTi
Alloy 0783,AlTiNiCuFe,6.121404056,-17.6,13.38161053,320.041837,1232.807266,7.162214461,0.153544782,7.2,AC,FCC,10.1016/j.apsusc.2015.07.207,AlCuFeNiTi
Alloy 0784,AlTiNiCuFe,6.121404056,-17.6,13.38161053,320.041837,1232.807266,7.162214461,0.153544782,7.2,AC,FCC,10.1016/j.apsusc.2015.07.207,AlCuFeNiTi
Alloy 0785,Al0.5CoCrFeNiTi0.5,6.952532663,-15.52,14.53423972,379.4703095,1468.224762,6.252018873,0.13163966,7.3,AC,FCC + BCC,10.1016/j.jallcom.2018.01.247,Al0.5CoCrFeNiTi0.5
Alloy 0786,Al0.8CoCrFeNiTi0.2,6.318504962,-21.97777778,14.84171088,371.6384062,1439.660858,7.321195919,0.14400463,6.7,AC,FCC + BCC,10.1016/j.jallcom.2018.01.247,Al0.8CoCrFeNiTi0.2
Alloy 0787,AlCoCrFeNi,6.72,-12.32,13.38,437.2111258,1684.09,5.25,0.12,7.2,AC,BCC,10.1016/j.jallcom.2018.01.247,AlCoCrFeNi
Alloy 0788,HfNbTaTiZr,9.9,2.72,13.38,655.02398,2523.0,4.01,0.12,4.4,AC,BCC,10.1007/s11661-018-4646-8,HfNbTaTiZr
Alloy 0789,HfNbTaTiZr,9.9,2.72,13.38,655.02398,2523.0,4.01,0.12,4.4,AC,BCC,10.1007/s11661-018-4646-8,HfNbTaTiZr
Alloy 0790,HfNbTaTiZr,9.9,2.72,13.38,655.02398,2523.0,4.01,0.12,4.4,AC,BCC,10.1007/s11661-018-4646-8,HfNbTaTiZr
Alloy 0791,HfNbTaTiZr,9.9,2.72,13.38,655.02398,2523.0,4.01,0.12,4.4,AC,BCC,10.1007/s11661-018-4646-8,HfNbTaTiZr
Alloy 0792,HfNbTaTiZr,9.9,2.72,13.38,655.02398,2523.0,4.01,0.12,4.4,AC,BCC,10.1007/s11661-018-4646-8,HfNbTaTiZr
Alloy 0793,HfNbTaTiZr,9.9,2.72,13.38,655.02398,2523.0,4.01,0.12,4.4,AC,BCC,10.1007/s11661-018-4646-8,HfNbTaTiZr
Alloy 0794,HfNbTaTiZr,9.9,2.72,13.38,655.02398,2523.0,4.01,0.12,4.4,AC,BCC,10.1007/s11661-018-4646-8,HfNbTaTiZr
Alloy 0795,HfNbTaTiZr,9.9,2.72,13.38,655.02398,2523.0,4.01,0.12,4.4,AC,BCC,10.1007/s11661-018-4646-8,HfNbTaTiZr
Alloy 0796,CoCrFeNiMnC0.01,8.017003668,-4.554563528,13.47464902,386.5139946,1489.328683,3.704143663,0.142584003,7.992015968,AC,FCC,10.1016/j.jallcom.2016.09.208,C0.01CoCrFeMnNi
Alloy 0797,CoCrFeNiMnC0.01,8.017003668,-4.554563528,13.47464902,386.5139946,1489.328683,3.704143663,0.142584003,7.992015968,AC,FCC,10.1016/j.jallcom.2016.09.208,C0.01CoCrFeMnNi
Alloy 0798,CoCrFeNiMnC0.01,8.017003668,-4.554563528,13.47464902,386.5139946,1489.328683,3.704143663,0.142584003,7.992015968,AC,FCC,10.1016/j.jallcom.2016.09.208,C0.01CoCrFeMnNi
Alloy 0799,CoCrFeNiMnC0.01,8.017003668,-4.554563528,13.47464902,386.5139946,1489.328683,3.704143663,0.142584003,7.992015968,AC,FCC,10.1016/j.jallcom.2016.09.208,C0.01CoCrFeMnNi
Alloy 0800,CoCrFeNiMnC0.01,8.017003668,-4.554563528,13.47464902,386.5139946,1489.328683,3.704143663,0.142584003,7.992015968,AC,FCC,10.1016/j.jallcom.2016.09.208,C0.01CoCrFeMnNi
Alloy 0801,Al0.3CoCrFeNi,7.64,-7.27,12.83,469.9351993,1806.29,3.49,0.11,7.88,AC,FCC,10.1016/j.matdes.2017.02.072,Al0.3CoCrFeNi
Alloy 0802,Al0.3CoCrFeNi,7.64,-7.27,12.83,469.9351993,1806.29,3.49,0.11,7.88,AC,FCC,10.1016/j.matdes.2017.02.072,Al0.3CoCrFeNi
Alloy 0803,Al0.3CoCrFeNi,7.64,-7.27,12.83,469.9351993,1806.29,3.49,0.11,7.88,AC,FCC + Im,10.1016/j.matdes.2017.02.072,Al0.3CoCrFeNi
Alloy 0804,Al0.3CoCrFeNi,7.64,-7.27,12.83,469.9351993,1806.29,3.49,0.11,7.88,AC,FCC + Im,10.1016/j.jallcom.2008.12.088,Al0.3CoCrFeNi
Alloy 0805,Al0.3CoCrFeNi,7.64,-7.27,12.83,469.9351993,1806.29,3.49,0.11,7.88,AC,FCC + Im,10.1016/j.jallcom.2008.12.088,Al0.3CoCrFeNi
Alloy 0806,Al0.3CoCrFeNi,7.64,-7.27,12.83,469.9351993,1806.29,3.49,0.11,7.88,AC,FCC + Im,10.1016/j.jallcom.2008.12.088,Al0.3CoCrFeNi
Alloy 0807,CoCrNi,8.28,-4.89,9.13,499.23715,1892.0,1.12,0.11,8.33,AC,FCC,10.1038/ncomms10602,CoCrNi
Alloy 0808,CoCrNi,8.28,-4.89,9.13,499.23715,1892.0,1.12,0.11,8.33,AC,FCC,10.1038/ncomms10602,CoCrNi
Alloy 0809,CoCrFeMnNi,8.03,-4.16,13.38,467.623384,1801.2,0.92,0.14,8.0,AC,FCC,10.1016/j.intermet.2013.03.018,CoCrFeMnNi
Alloy 0810,CoCrFeMnNi,8.03,-4.16,13.38,467.623384,1801.2,0.92,0.14,8.0,AC,FCC,10.1016/j.intermet.2013.03.018,CoCrFeMnNi
Alloy 0811,CoCrFeMnNi,8.03,-4.16,13.38,467.623384,1801.2,0.92,0.14,8.0,AC,FCC,10.1016/j.intermet.2013.03.018,CoCrFeMnNi
Alloy 0812,CoCrFeMnNi,8.03,-4.16,13.38,467.623384,1801.2,0.92,0.14,8.0,AC,FCC,10.1016/j.intermet.2013.03.018,CoCrFeMnNi
Alloy 0813,CoCrFeMnNi,8.03,-4.16,13.38,467.623384,1801.2,0.92,0.14,8.0,AC,FCC,10.1016/j.intermet.2013.03.018,CoCrFeMnNi
Alloy 0814,CoCrFeMnNi,8.03,-4.16,13.38,467.623384,1801.2,0.92,0.14,8.0,AC,FCC,10.1016/j.intermet.2013.03.018,CoCrFeMnNi
Alloy 0815,CoCrFeMnNi,8.03,-4.16,13.38,467.623384,1801.2,0.92,0.14,8.0,AC,FCC,10.1016/j.intermet.2013.03.018,CoCrFeMnNi
Alloy 0816,CoCrFeNi,8.17,-3.75,11.53,489.4027225,1871.75,1.03,0.1,8.25,AC,FCC,10.1016/j.intermet.2013.03.018,CoCrFeNi
Alloy 0817,CoCrFeNi,8.17,-3.75,11.53,489.4027225,1871.75,1.03,0.1,8.25,AC,FCC,10.1016/j.intermet.2013.03.018,CoCrFeNi
Alloy 0818,CoCrFeNi,8.17,-3.75,11.53,489.4027225,1871.75,1.03,0.1,8.25,AC,FCC,10.1016/j.intermet.2013.03.018,CoCrFeNi
Alloy 0819,CoCrFeNi,8.17,-3.75,11.53,489.4027225,1871.75,1.03,0.1,8.25,AC,FCC,10.1016/j.intermet.2013.03.018,CoCrFeNi
Alloy 0820,CoCrFeNi,8.17,-3.75,11.53,489.4027225,1871.75,1.03,0.1,8.25,AC,FCC,10.1016/j.intermet.2013.03.018,CoCrFeNi
Alloy 0821,CoCrFeNi,8.17,-3.75,11.53,489.4027225,1871.75,1.03,0.1,8.25,AC,FCC,10.1016/j.intermet.2013.03.018,CoCrFeNi
Alloy 0822,CoCrFeNi,8.17,-3.75,11.53,489.4027225,1871.75,1.03,0.1,8.25,AC,FCC,10.1016/j.intermet.2013.03.018,CoCrFeNi
Alloy 0823,Fe40Mn27Ni26Co5Cr2,8.030897709,-3.4172,10.79468703,374.5031969,1428.295292,3.715774934,0.142942331,8.26,AC,FCC,10.1016/j.scriptamat.2013.09.030,Co5Cr2Fe40Mn27Ni26
Alloy 0824,Fe40Mn27Ni26Co5Cr2,8.030897709,-3.4172,10.79468703,374.5031969,1428.295292,3.715774934,0.142942331,8.26,AC,FCC,10.1016/j.scriptamat.2013.09.030,Co5Cr2Fe40Mn27Ni26
Alloy 0825,Fe40Mn27Ni26Co5Cr2,8.030897709,-3.4172,10.79468703,374.5031969,1428.295292,3.715774934,0.142942331,8.26,AC,FCC,10.1016/j.scriptamat.2013.09.030,Co5Cr2Fe40Mn27Ni26
Alloy 0826,Fe50Mn30Co10Cr10,7.760129907,-0.92,9.713640154,388.6624044,1476.2,3.833181374,0.132075736,7.6,AC,FCC + Im,10.1038/nature17981,Co10Cr10Fe50Mn30
Alloy 0827,Fe50Mn30Co10Cr10,7.760129907,-0.92,9.713640154,388.6624044,1476.2,3.833181374,0.132075736,7.6,AC,FCC + Im,10.1038/nature17981,Co10Cr10Fe50Mn30
Alloy 0828,Fe40Mn27Ni26Co5Cr2,8.030897709,-3.4172,10.79468703,374.5031969,1428.295292,3.715774934,0.142942331,8.26,AC,FCC,10.1007/s11837-014-1133-6,Co5Cr2Fe40Mn27Ni26
Alloy 0829,Fe40Mn27Ni26Co5Cr2,8.030897709,-3.4172,10.79468703,374.5031969,1428.295292,3.715774934,0.142942331,8.26,AC,FCC,10.1007/s11837-014-1133-6,Co5Cr2Fe40Mn27Ni26
Alloy 0830,Fe40Mn40Co10Cr10,7.715282655,-0.96,9.923722948,380.7230282,1447.2,4.045008413,0.138289551,7.5,AC,FCC,10.1016/j.actamat.2015.04.014,Co10Cr10Fe40Mn40
Alloy 0831,CoCrFeMnNi,8.03,-4.16,13.38,467.623384,1801.2,0.92,0.14,8.0,AC,FCC,10.1016/j.actamat.2017.07.023,CoCrFeMnNi
Alloy 0832,Co20Cr20Fe34Mn20Ni6,7.889472741,-2.5472,12.48219162,390.9731112,1500.763656,3.302527895,0.129185758,7.72,AC,FCC + Im,10.1016/j.actamat.2017.07.023,Co20Cr20Fe34Mn20Ni6
Alloy 0833,Co20Cr20Fe40Mn20,7.831889625,-1.76,11.07635214,401.6319616,1533.4,3.316337271,0.124739729,7.6,AC,FCC + Im,10.1016/j.actamat.2017.07.023,Co20Cr20Fe40Mn20
Alloy 0834,CrNbTiZr,6.64,-5.0,11.53,588.2371325,2249.75,7.84,0.12,4.75,AC,BCC + Im,10.1016/j.actamat.2012.11.032,CrNbTiZr
Alloy 0835,AlNbTiV,5.5,-16.25,11.53,510.3391989,1951.87,3.3,0.03,4.25,AC,BCC + Im,10.1016/j.jallcom.2015.08.224,AlNbTiV
Alloy 0836,AlNbTiV,5.5,-16.25,11.53,510.3391989,1951.87,3.3,0.03,4.25,AC,BCC + Im,10.1016/j.jallcom.2015.08.224,AlNbTiV
Alloy 0837,AlCrNbTiV,5.765972232,-14.56,13.38161053,432.9526956,1667.706423,5.90234915,0.039698866,4.6,AC,BCC + Im,10.1016/j.jallcom.2015.08.224,AlCrNbTiV
Alloy 0838,AlCrNbTiV,5.765972232,-14.56,13.38161053,432.9526956,1667.706423,5.90234915,0.039698866,4.6,AC,BCC + Im,10.1016/j.jallcom.2015.08.224,AlCrNbTiV
Alloy 0839,AlCrNbTiV,5.765972232,-14.56,13.38161053,432.9526956,1667.706423,5.90234915,0.039698866,4.6,AC,BCC + Im,10.1016/j.jallcom.2015.08.224,AlCrNbTiV
Alloy 0840,AlCrNbTiV,5.765972232,-14.56,13.38161053,432.9526956,1667.706423,5.90234915,0.039698866,4.6,AC,BCC + Im,10.1016/j.jallcom.2015.08.224,AlCrNbTiV
Alloy 0841,Al18Cr28Nb18Ti18V18,5.878231664,-13.6656,13.22901807,437.5084867,1684.261071,6.31973639,0.040764691,4.74,AC,BCC + Im,10.1016/j.jallcom.2015.08.224,Al18Cr28Nb18Ti18V18
Alloy 0842,Al18Cr28Nb18Ti18V18,5.878231664,-13.6656,13.22901807,437.5084867,1684.261071,6.31973639,0.040764691,4.74,AC,BCC + Im,10.1016/j.jallcom.2015.08.224,Al18Cr28Nb18Ti18V18
