Repository: staradutt/HEAquery

# 🔬 HEA Query

**LLM-Powered Research Assistant for High Entropy Alloys**

*Hackathon: LLM for Materials Science*
---

### 📊 Resource 2: Structured Datasets

| Dataset   | Description                                | Format              |
|-----------|--------------------------------------------|---------------------|
| MPEA      | Experimental data (HV, UTS, density, etc.) | `dataset1_clean.csv` |
| ML Pred   | Design parameters + predictions            | `dataset2_clean.csv` |
| Achief    | Thermodynamic + phase data                 | `dataset3_clean.csv` |

➡️ Each dataset was cleaned, normalized, and reformatted for query integration.

---

File: datasets/dataset2_clean.csv (part 4 of 5)
id,formula,density_calc,Hmix,Smix,Gmix,Tm,delta,elec_diff,VEC,processing,microstructure,doi,composition_norm
Alloy 0843,Al18Cr28Nb18Ti18V18,5.878231664,-13.6656,13.22901807,437.5084867,1684.261071,6.31973639,0.040764691,4.74,AC,BCC + Im,10.1016/j.jallcom.2015.08.224,Al18Cr28Nb18Ti18V18
Alloy 0844,Al18Cr28Nb18Ti18V18,5.878231664,-13.6656,13.22901807,437.5084867,1684.261071,6.31973639,0.040764691,4.74,AC,BCC + Im,10.1016/j.jallcom.2015.08.224,Al18Cr28Nb18Ti18V18
Alloy 0845,Al8Co17Cr17Cu8Fe17Ni33,7.736324934,-5.1292,13.91569271,365.6751229,1411.433429,3.985354213,0.108064795,8.33,AC,FCC + Im,10.1007/s11837-013-0756-3,Al8Co17Cr17Cu8Fe17Ni33
Alloy 0846,Al8Co17Cr17Cu8Fe17Ni33,7.736324934,-5.1292,13.91569271,365.6751229,1411.433429,3.985354213,0.108064795,8.33,AC,FCC + Im,10.1007/s11837-013-0756-3,Al8Co17Cr17Cu8Fe17Ni33
Alloy 0847,Al8Co17Cr17Cu8Fe17Ni33,7.736324934,-5.1292,13.91569271,365.6751229,1411.433429,3.985354213,0.108064795,8.33,AC,FCC + Im,10.1007/s11837-013-0756-3,Al8Co17Cr17Cu8Fe17Ni33
Alloy 0848,Al8Co17Cr17Cu8Fe17Ni33,7.736324934,-5.1292,13.91569271,365.6751229,1411.433429,3.985354213,0.108064795,8.33,AC,FCC + Im,10.1007/s11837-013-0756-3,Al8Co17Cr17Cu8Fe17Ni33
Alloy 0849,HfNbTiZr,8.4,2.5,11.53,609.5544375,2331.25,4.12,0.13,4.25,AC,BCC,10.1016/j.msea.2018.03.071,HfNbTiZr
Alloy 0850,Al3(HfNbTiZr)97,8.023425953,-14.01996054,12.1095258,496.6971104,1903.906733,4.645486222,0.124723309,3.983957219,AC,BCC,10.1016/j.msea.2018.03.071,Al3HfNbTiZr
Alloy 0851,Al5(HfNbTiZr)95,8.174381019,-6.2225,12.6005248,522.6054196,2006.961196,4.920843689,0.131569314,4.1875,AC,BCC,10.1016/j.msea.2018.03.071,Al5HfNbTiZr
Alloy 0852,Al7(HfNbTiZr)93,8.078781404,-8.5281,12.8283229,515.9997301,1983.337556,4.93564939,0.132166181,4.1625,AC,BCC,10.1016/j.msea.2018.03.071,Al7HfNbTiZr
Alloy 0853,Al10 (HfNbTiZr)90,7.934060192,-11.79,13.07655279,506.2105319,1947.582365,4.952975798,0.132898222,4.125,AC,BCC + Im,10.1016/j.msea.2018.03.071,Al10HfNbTiZr
Alloy 0854,Al12(HfNbTiZr)88,7.836686778,-13.8336,13.19392083,499.7308796,1923.529714,4.961272793,0.133278806,4.1,AC,BCC + Im,10.1016/j.msea.2018.03.071,Al12HfNbTiZr
Alloy 0855,HfNbTiZr,8.4,2.5,11.53,609.5544375,2331.25,4.12,0.13,4.25,AC,BCC,10.1016/j.msea.2018.03.071,HfNbTiZr
Alloy 0856,Al3(HfNbTiZr)97,8.023425953,-14.01996054,12.1095258,496.6971104,1903.906733,4.645486222,0.124723309,3.983957219,AC,BCC,10.1016/j.msea.2018.03.071,Al3HfNbTiZr
Alloy 0857,Al5(HfNbTiZr)95,8.174381019,-6.2225,12.6005248,522.6054196,2006.961196,4.920843689,0.131569314,4.1875,AC,BCC,10.1016/j.msea.2018.03.071,Al5HfNbTiZr
Alloy 0858,Al7(HfNbTiZr)93,8.078781404,-8.5281,12.8283229,515.9997301,1983.337556,4.93564939,0.132166181,4.1625,AC,BCC,10.1016/j.msea.2018.03.071,Al7HfNbTiZr
Alloy 0859,Al10 (HfNbTiZr)90,7.934060192,-11.79,13.07655279,506.2105319,1947.582365,4.952975798,0.132898222,4.125,AC,BCC + Im,10.1016/j.msea.2018.03.071,Al10HfNbTiZr
Alloy 0860,Al12(HfNbTiZr)88,7.836686778,-13.8336,13.19392083,499.7308796,1923.529714,4.961272793,0.133278806,4.1,AC,BCC + Im,10.1016/j.msea.2018.03.071,Al12HfNbTiZr
Alloy 0861,Al0.2CrFeCoNi2Cu0.2,8.04843191,-4.53223594,12.87823209,384.4714902,1478.0617,2.824424341,0.100776138,8.481481481,AC,FCC + Im,10.1016/j.msea.2017.04.111,Al0.2CoCrCu0.2FeNi2
Alloy 0862,Al0.2CrFeCoNi2Cu0.2,8.04843191,-4.53223594,12.87823209,384.4714902,1478.0617,2.824424341,0.100776138,8.481481481,AC,FCC,10.1016/j.msea.2017.04.111,Al0.2CoCrCu0.2FeNi2
Alloy 0863,Al0.3CuCrFeNi2,7.87,-7.01,12.26,387.096884,1484.62,3.42,0.11,8.28,AC,FCC,10.1016/j.scriptamat.2016.06.019,Al0.3CrCuFeNi2
Alloy 0864,Al0.3CuCrFeNi2,7.87,-7.01,12.26,387.096884,1484.62,3.42,0.11,8.28,AC,FCC,10.1016/j.scriptamat.2016.06.019,Al0.3CrCuFeNi2
Alloy 0865,Al0.3CuCrFeNi2,7.87,-7.01,12.26,387.096884,1484.62,3.42,0.11,8.28,AC,FCC + Im,10.1016/j.scriptamat.2016.06.019,Al0.3CrCuFeNi2
Alloy 0866,Al10Co25Cr8Fe15Ni36Ti6,7.388644866,-13.9748,13.30361728,369.6710207,1423.527704,5.655462385,0.122434105,8.07,AC,FCC + Im,10.1007/s11837-015-1484-7,Al10Co25Cr8Fe15Ni36Ti6
Alloy 0867,Al10Co25Cr8Fe15Ni36Ti6,7.388644866,-13.9748,13.30361728,369.6710207,1423.527704,5.655462385,0.122434105,8.07,AC,FCC + Im,10.1007/s11837-015-1484-7,Al10Co25Cr8Fe15Ni36Ti6
Alloy 0868,Al10Co25Cr8Fe15Ni36Ti6,7.388644866,-13.9748,13.30361728,369.6710207,1423.527704,5.655462385,0.122434105,8.07,AC,FCC + Im,10.1007/s11837-015-1484-7,Al10Co25Cr8Fe15Ni36Ti6
Alloy 0869,Al10Co25Cr8Fe15Ni36Ti6,7.388644866,-13.9748,13.30361728,369.6710207,1423.527704,5.655462385,0.122434105,8.07,AC,FCC + Im,10.1007/s11837-015-1484-7,Al10Co25Cr8Fe15Ni36Ti6
Alloy 0870,Al10Co25Cr8Fe15Ni36Ti6,7.388644866,-13.9748,13.30361728,369.6710207,1423.527704,5.655462385,0.122434105,8.07,AC,FCC + Im,10.1007/s11837-015-1484-7,Al10Co25Cr8Fe15Ni36Ti6
Alloy 0871,Al10Co25Cr8Fe15Ni36Ti6,7.388644866,-13.9748,13.30361728,369.6710207,1423.527704,5.655462385,0.122434105,8.07,AC,FCC + Im,10.1007/s11837-015-1484-7,Al10Co25Cr8Fe15Ni36Ti6
Alloy 0872,Al10Co25Cr8Fe15Ni36Ti6,7.388644866,-13.9748,13.30361728,369.6710207,1423.527704,5.655462385,0.122434105,8.07,AC,FCC + Im,10.1007/s11837-015-1484-7,Al10Co25Cr8Fe15Ni36Ti6
Alloy 0873,Al10Co25Cr8Fe15Ni36Ti6,7.388644866,-13.9748,13.30361728,369.6710207,1423.527704,5.655462385,0.122434105,8.07,AC,FCC + Im,10.1007/s11837-015-1484-7,Al10Co25Cr8Fe15Ni36Ti6
Alloy 0874,Al10Co25Cr8Fe15Ni36Ti6,7.388644866,-13.9748,13.30361728,369.6710207,1423.527704,5.655462385,0.122434105,8.07,AC,FCC + Im,10.1007/s11837-015-1484-7,Al10Co25Cr8Fe15Ni36Ti6
Alloy 0875,Al0.2Co1.5CrFeNi1.5Ti0.3,7.733562964,-10.02975207,13.36783889,392.8520383,1513.148704,4.630363442,0.116865961,8.054545455,AC,FCC + Im,10.1016/j.ijplas.2017.10.005,Al0.2Co1.5CrFeNi1.5Ti0.3
Alloy 0876,Al0.2Co1.5CrFeNi1.5Ti0.3,7.733562964,-10.02975207,13.36783889,392.8520383,1513.148704,4.630363442,0.116865961,8.054545455,AC,FCC + Im,10.1016/j.ijplas.2017.10.005,Al0.2Co1.5CrFeNi1.5Ti0.3
Alloy 0877,Al0.2Co1.5CrFeNi1.5Ti0.3,7.733562964,-10.02975207,13.36783889,392.8520383,1513.148704,4.630363442,0.116865961,8.054545455,AC,FCC + Im,10.1016/j.ijplas.2017.10.005,Al0.2Co1.5CrFeNi1.5Ti0.3
Alloy 0878,Al0.2Co1.5CrFeNi1.5Ti0.3,7.733562964,-10.02975207,13.36783889,392.8520383,1513.148704,4.630363442,0.116865961,8.054545455,AC,FCC + Im,10.1016/j.ijplas.2017.10.005,Al0.2Co1.5CrFeNi1.5Ti0.3
Alloy 0879,Al0.2Co1.5CrFeNi1.5Ti0.3,7.733562964,-10.02975207,13.36783889,392.8520383,1513.148704,4.630363442,0.116865961,8.054545455,AC,FCC + Im,10.1016/j.ijplas.2017.10.005,Al0.2Co1.5CrFeNi1.5Ti0.3
Alloy 0880,Al0.2Co1.5CrFeNi1.5Ti0.3,7.733562964,-10.02975207,13.36783889,392.8520383,1513.148704,4.630363442,0.116865961,8.054545455,AC,FCC + Im,10.1016/j.ijplas.2017.10.005,Al0.2Co1.5CrFeNi1.5Ti0.3
Alloy 0881,Al0.5CrNbTi2V0.5,5.785823445,-10.96,12.22898133,463.7034701,1778.243734,6.018491588,0.046861498,4.6,AC,BCC + Im,10.1016/j.matlet.2016.11.030,Al0.5CrNbTi2V0.5
Alloy 0882,Al0.5CrNbTi2V0.5,5.785823445,-10.96,12.22898133,463.7034701,1778.243734,6.018491588,0.046861498,4.6,AC,BCC + Im,10.1016/j.matlet.2016.11.030,Al0.5CrNbTi2V0.5
Alloy 0883,Al0.5CrNbTi2V0.5,5.785823445,-10.96,12.22898133,463.7034701,1778.243734,6.018491588,0.046861498,4.6,AC,BCC + Im,10.1016/j.matlet.2016.11.030,Al0.5CrNbTi2V0.5
Alloy 0884,Al0.5CrNbTi2V0.5,5.785823445,-10.96,12.22898133,463.7034701,1778.243734,6.018491588,0.046861498,4.6,AC,BCC + Im,10.1016/j.matlet.2016.11.030,Al0.5CrNbTi2V0.5
Alloy 0885,AlHfNbTaTiZr,8.87658935,-14.77777778,14.8975162,531.9761786,2061.161708,4.902772537,0.122610494,4.166666667,AC,BCC,10.1016/j.jallcom.2014.11.064,AlHfNbTaTiZr
Alloy 0886,Hf0.5Mo0.5NbTiZrC0.1,7.826605251,-6.472337894,13.60418835,546.1732103,2105.584046,9.450575175,0.298721248,4.487804878,AC,BCC + Im,10.1016/j.intermet.2015.09.011,C0.1Hf0.5Mo0.5NbTiZr
Alloy 0887,Hf0.5Mo0.5NbTiZrC0.3,7.704334843,-17.22011898,14.16626487,546.3815775,2111.003024,13.92424922,0.356784662,4.465116279,AC,BCC + Im,10.1016/j.intermet.2015.09.011,C0.3Hf0.5Mo0.5NbTiZr
Alloy 0888,Al0.5NbTa0.8Ti1.5V0.2Zr,7.56,-8.62,13.78,587.1169034,2264.97,4.23,0.1,4.3,AC,BCC + Im,10.1038/s41598-018-27144-3,Al0.5NbTa0.8Ti1.5V0.2Zr
Alloy 0889,Al0.5NbTa0.8Ti1.5V0.2Zr,7.56,-8.62,13.78,587.1169034,2264.97,4.23,0.1,4.3,AC,BCC + Im,10.1038/s41598-018-27144-3,Al0.5NbTa0.8Ti1.5V0.2Zr
Alloy 0890,Al0.5NbTa0.8Ti1.5V0.2Zr,7.56,-8.62,13.78,587.1169034,2264.97,4.23,0.1,4.3,AC,BCC + Im,10.1038/s41598-018-27144-3,Al0.5NbTa0.8Ti1.5V0.2Zr
Alloy 0891,Al0.5NbTa0.8Ti1.5V0.2Zr,7.56,-8.62,13.78,587.1169034,2264.97,4.23,0.1,4.3,AC,BCC + Im,10.1038/s41598-018-27144-3,Al0.5NbTa0.8Ti1.5V0.2Zr
Alloy 0892,Al0.5NbTa0.8Ti1.5V0.2Zr,7.56,-8.62,13.78,587.1169034,2264.97,4.23,0.1,4.3,AC,BCC + Im,10.1038/s41598-018-27144-3,Al0.5NbTa0.8Ti1.5V0.2Zr
Alloy 0893,Al0.5NbTa0.8Ti1.5V0.2Zr,7.56,-8.62,13.78,587.1169034,2264.97,4.23,0.1,4.3,AC,BCC + Im,10.1038/s41598-018-27144-3,Al0.5NbTa0.8Ti1.5V0.2Zr
Alloy 0894,Mo0.5NbHf0.5ZrTiSi0.1,7.750207975,-6.472337894,13.60418835,543.450191,2095.086501,6.690756057,0.261445895,4.487804878,AC,BCC,10.1016/j.jallcom.2015.11.091,Hf0.5Mo0.5NbSi0.1TiZr
Alloy 0895,Mo0.5NbHf0.5ZrTiSi0.3,7.491006993,-17.22011898,14.16626487,538.3708719,2080.053791,8.123389588,0.265227435,4.465116279,AC,BCC + Im,10.1016/j.jallcom.2015.11.091,Hf0.5Mo0.5NbSi0.3TiZr
Alloy 0896,Mo0.5NbHf0.5ZrTiSi0.5,7.255465216,-26.07407407,14.42664317,534.1002819,2065.666635,9.173947605,0.267807744,4.444444444,AC,BCC + Im,10.1016/j.jallcom.2015.11.091,Hf0.5Mo0.5NbSi0.5TiZr
Alloy 0897,Mo0.5NbHf0.5ZrTiSi0.7,7.040484702,-33.39067451,14.53503029,530.306829,2051.884324,9.987340405,0.269467056,4.425531915,AC,BCC + Im,10.1016/j.jallcom.2015.11.091,Hf0.5Mo0.5NbSi0.7TiZr
Alloy 0898,Mo0.5NbHf0.5ZrTiSi0.9,6.84348575,-39.45022907,14.55068902,526.8532776,2038.669501,10.63629522,0.270411629,4.408163265,AC,BCC + Im,10.1016/j.jallcom.2015.11.091,Hf0.5Mo0.5NbSi0.9TiZr
Alloy 0899,HfMo0.5NbTiV0.5Si0.3,8.485372575,-16.36560303,14.16626487,554.3696281,2141.861429,7.879095001,0.254130827,4.581395349,AC,BCC + Im,10.1016/j.jallcom.2016.10.014,HfMo0.5NbSi0.3TiV0.5
Alloy 0900,HfMo0.5NbTiV0.5Si0.5,7.91567082,-31.11815301,14.53503029,545.845943,2111.996306,9.442048204,0.256563457,4.531914894,AC,BCC + Im,10.1016/j.jallcom.2016.10.014,HfMo0.5NbSi0.5TiV0.5
Alloy 0901,HfMo0.5NbTiV0.5Si0.7,7.91567082,-31.11815301,14.53503029,545.845943,2111.996306,9.442048204,0.256563457,4.531914894,AC,BCC + Im,10.1016/j.jallcom.2016.10.014,HfMo0.5NbSi0.7TiV0.5
Alloy 0902,HfMo0.5NbTiV0.5Si0.3,8.485372575,-16.36560303,14.16626487,554.3696281,2141.861429,7.879095001,0.254130827,4.581395349,AC,BCC + Im,10.1016/j.jallcom.2016.10.014,HfMo0.5NbSi0.3TiV0.5
Alloy 0903,HfMo0.5NbTiV0.5Si0.5,7.91567082,-31.11815301,14.53503029,545.845943,2111.996306,9.442048204,0.256563457,4.531914894,AC,BCC + Im,10.1016/j.jallcom.2016.10.014,HfMo0.5NbSi0.5TiV0.5
Alloy 0904,HfMo0.5NbTiV0.5Si0.7,7.91567082,-31.11815301,14.53503029,545.845943,2111.996306,9.442048204,0.256563457,4.531914894,AC,BCC + Im,10.1016/j.jallcom.2016.10.014,HfMo0.5NbSi0.7TiV0.5
Alloy 0905,AlNbTiV,5.5,-16.25,11.53,510.3391989,1951.87,3.3,0.03,4.25,AC,BCC,10.1016/j.jallcom.2015.08.224,AlNbTiV
Alloy 0906,AlNbTiV,5.5,-16.25,11.53,510.3391989,1951.87,3.3,0.03,4.25,AC,BCC,10.1016/j.jallcom.2015.08.224,AlNbTiV
Alloy 0907,HfNbTaTiZr,9.9,2.72,13.38,655.02398,2523.0,4.01,0.12,4.4,AC,BCC,10.1016/j.actamat.2017.09.035,HfNbTaTiZr
Alloy 0910,MoNb0.5HfZrTi,8.715853141,-3.358024691,13.14594406,551.8417735,2123.673343,6.252173849,0.326262032,4.555555556,AC,BCC,10.1016/j.intermet.2015.10.011,HfMoNb0.5TiZr
Alloy 0911,MoNb1.5HfZrTi,8.690997848,-3.041322314,13.2546386,564.8540131,2174.656946,5.94173945,0.295176093,4.636363636,AC,BCC,10.1016/j.intermet.2015.10.011,HfMoNb1.5TiZr
Alloy 0912,MoNbHfZrTi0.5,9.116872883,-3.75308642,13.14594406,567.322373,2183.24907,6.387950115,0.325898568,4.666666667,AC,BCC,10.1016/j.intermet.2015.10.011,HfMoNbTi0.5Zr
Alloy 0913,MoNbHfZrTi1.5,8.356539308,-2.776859504,13.2546386,551.3992743,2122.856201,5.842506078,0.295444755,4.545454545,AC,BCC,10.1016/j.intermet.2015.10.011,HfMoNbTi1.5Zr
Alloy 0914,MoNbHfZr0.5Ti,9.002336168,-2.765432099,13.14594406,568.080392,2186.162365,5.864135514,0.313656256,4.666666667,AC,BCC,10.1016/j.intermet.2015.10.011,HfMoNbTiZr0.5
Alloy 0915,MoNbHfZr1.5Ti,8.466689624,-3.438016529,13.2546386,551.4011803,2122.866085,6.187199337,0.304185676,4.545454545,AC,BCC,10.1016/j.intermet.2015.10.011,HfMoNbTiZr1.5
Alloy 0916,MoNbHf0.5ZrTi,8.102239098,-3.950617284,13.14594406,559.0618844,2151.460877,6.098189914,0.310439752,4.666666667,AC,BCC,10.1016/j.intermet.2015.10.011,Hf0.5MoNbTiZr
Alloy 0917,MoNbHf1.5ZrTi,9.178313444,-2.644628099,13.2546386,558.7155823,2151.022925,6.040284007,0.306386565,4.545454545,AC,BCC,10.1016/j.intermet.2015.10.011,Hf1.5MoNbTiZr
Alloy 0918,Mo0.5NbHf0.5ZrTi,7.889823331,-0.25,12.96707842,546.8122337,2102.85867,5.730437906,0.258988417,4.5,AC,BCC,10.1016/j.intermet.2015.10.011,Hf0.5Mo0.5NbTiZr
Alloy 0919,Mo1.5NbHfZrTi,8.815544992,-2.644628099,13.2546386,567.5024221,2184.851594,6.336433278,0.338145159,4.727272727,AC,BCC,10.1016/j.intermet.2015.10.011,HfMo1.5NbTiZr
Alloy 0920,FeCoNiCrMn,8.025760676,-4.16,13.38161053,386.5578337,1488.962298,3.269463577,0.138361844,8.0,AC,FCC,10.1016/j.actamat.2013.09.037,CoCrFeMnNi
Alloy 0921,Fe19.6Co19.6Ni19.6Cr19.6Mn19.6Al2,7.874730627,-5.265344,13.92912081,381.0874537,1470.997899,3.702725802,0.138701498,7.9,AC,FCC,10.1016/j.actamat.2013.09.037,Al2Co19.6Cr19.6Fe19.6Mn19.6Ni19.6
Alloy 0922,Fe19.2Co19.2Ni19.2Cr19.2Mn19.2Al4,7.726255054,-6.322176,14.24271136,375.9925115,1453.094657,4.070146924,0.138970293,7.8,AC,FCC,10.1016/j.actamat.2013.09.037,Al4Co19.2Cr19.2Fe19.2Mn19.2Ni19.2
Alloy 0923,Fe18.6Co18.6Ni18.6Cr18.8Mn18.8Al7,7.508191348,-7.816464,14.5537692,368.6279419,1426.35378,4.532785035,0.139241494,7.65,AC,FCC + BCC,10.1016/j.actamat.2013.09.037,Al7Co18.6Cr18.8Fe18.6Mn18.8Ni18.6
Alloy 0924,Fe18.4Co18.4Ni18.4Cr18.4Mn18.4Al8,7.436712419,-8.290304,14.62889906,366.2250966,1417.470396,4.66829647,0.13929684,7.6,AC,FCC + BCC,10.1016/j.actamat.2013.09.037,Al8Co18.4Cr18.4Fe18.4Mn18.4Ni18.4
Alloy 0925,Fe18.2Co18.2Ni18.2Cr18.2Mn18.2Al9,7.365825461,-8.752016,14.69270484,363.8434384,1408.602069,4.795875214,0.139334699,7.55,AC,FCC + BCC,10.1016/j.actamat.2013.09.037,Al9Co18.2Cr18.2Fe18.2Mn18.2Ni18.2
Alloy 0926,Fe18Co18Ni18Cr18Mn18Al10,7.295523151,-9.2016,14.74633953,361.4810395,1399.74876,4.916168464,0.139355086,7.5,AC,FCC + BCC,10.1016/j.actamat.2013.09.037,Al10Co18Cr18Fe18Mn18Ni18
Alloy 0927,Fe17.8Co17.8Ni17.8Cr17.8Mn17.8Al11,7.225798285,-9.639056,14.790722,359.1363393,1390.910432,5.029727668,0.139358008,7.45,AC,FCC + BCC,10.1016/j.actamat.2013.09.037,Al11Co17.8Cr17.8Fe17.8Mn17.8Ni17.8
Alloy 0928,NbMoTa,11.89198167,-4.888888889,9.134370237,710.7611625,2693.666667,2.227692479,0.290440279,5.333333333,PM,BCC,10.3390/ma12030533,MoNbTa
Alloy 0929,NbMoTa,11.89198167,-4.888888889,9.134370237,710.7611625,2693.666667,2.227692479,0.290440279,5.333333333,PM,BCC,10.3390/ma12030533,MoNbTa
Alloy 0930,W0.16NbMoTa,12.23957284,-5.367729531,10.3378776,717.0456022,2729.936709,2.262966135,0.312691537,5.367088608,PM,BCC,10.3390/ma12030533,MoNbTaW0.16
Alloy 0931,W0.33NbMoTa,12.57506278,-5.753501249,10.91555652,724.5672231,2764.654655,2.287751991,0.329930963,5.399399399,PM,BCC,10.3390/ma12030533,MoNbTaW0.33
Alloy 0932,W0.53NbMoTa,12.93135648,-6.083027711,11.27956173,733.1299537,2801.21813,2.30459934,0.344459613,5.433427762,PM,BCC,10.3390/ma12030533,MoNbTaW0.53
Alloy 0933,Al0.3CoCrFeNi,7.64,-7.27,12.83,469.9351993,1806.29,3.49,0.11,7.88,PM,FCC,10.1016/j.mtla.2019.100522,Al0.3CoCrFeNi
Alloy 0934,Al0.3CoCrFeNi,7.64,-7.27,12.83,469.9351993,1806.29,3.49,0.11,7.88,PM,FCC + Im,10.1016/j.mtla.2019.100522,Al0.3CoCrFeNi
Alloy 0935,Al0.3CoCrFeNi,7.64,-7.27,12.83,469.9351993,1806.29,3.49,0.11,7.88,PM,FCC + Im,10.1016/j.mtla.2019.100522,Al0.3CoCrFeNi
Alloy 0936,Al0.3CoCrFeNi,7.64,-7.27,12.83,469.9351993,1806.29,3.49,0.11,7.88,AC,FCC,10.1016/j.matdes.2017.02.072,Al0.3CoCrFeNi
Alloy 0937,Al0.3CoCrFeNi,7.64,-7.27,12.83,469.9351993,1806.29,3.49,0.11,7.88,AC,FCC + Im,10.1016/j.matdes.2017.02.072,Al0.3CoCrFeNi
Alloy 0938,Al0.3CoCrFeNi,7.64,-7.27,12.83,469.9351993,1806.29,3.49,0.11,7.88,AC,FCC + Im,10.1016/j.matdes.2017.02.072,Al0.3CoCrFeNi
Alloy 0939,CoCrNi,8.28,-4.89,9.13,499.23715,1892.0,1.12,0.11,8.33,AC,FCC,10.1016/j.intermet.2019.106578,CoCrNi
Alloy 0940,CoCrNi,8.28,-4.89,9.13,499.23715,1892.0,1.12,0.11,8.33,AC,FCC,10.1016/j.intermet.2019.106578,CoCrNi
Alloy 0941,CoCrNi,8.28,-4.89,9.13,499.23715,1892.0,1.12,0.11,8.33,AC,FCC,10.1016/j.intermet.2019.106578,CoCrNi
Alloy 0942,CoCrNi,8.28,-4.89,9.13,499.23715,1892.0,1.12,0.11,8.33,AC,FCC,10.1016/j.intermet.2019.106578,CoCrNi
Alloy 0943,CoCrNi,8.28,-4.89,9.13,499.23715,1892.0,1.12,0.11,8.33,AC,FCC,10.1016/j.intermet.2019.106578,CoCrNi
Alloy 0944,CoCrNi,8.28,-4.89,9.13,499.23715,1892.0,1.12,0.11,8.33,AC,FCC,10.1016/j.intermet.2019.106578,CoCrNi
Alloy 0945,CoCrNi,8.28,-4.89,9.13,499.23715,1892.0,1.12,0.11,8.33,AC,FCC,10.1016/j.intermet.2019.106578,CoCrNi
Alloy 0946,CoCrNi,8.28,-4.89,9.13,499.23715,1892.0,1.12,0.11,8.33,AC,FCC,10.1016/j.intermet.2019.106578,CoCrNi
Alloy 0947,CoCrNi,8.28,-4.89,9.13,499.23715,1892.0,1.12,0.11,8.33,AC,FCC,10.1016/j.intermet.2019.106578,CoCrNi
Alloy 0948,V10Cr15Mn5Fe35Co10Ni25,7.871764882,-6.26,13.37699643,403.4622915,1554.05548,2.403624139,0.113643082,7.95,AC,FCC,10.1016/j.msea.2018.12.077,Co10Cr15Fe35Mn5Ni25V10
Alloy 0949,V10Cr15Mn5Fe35Co10Ni25,7.871764882,-6.26,13.37699643,403.4622915,1554.05548,2.403624139,0.113643082,7.95,AC,FCC,10.1016/j.msea.2018.12.077,Co10Cr15Fe35Mn5Ni25V10
Alloy 0950,V10Cr15Mn5Fe35Co10Ni25,7.871764882,-6.26,13.37699643,403.4622915,1554.05548,2.403624139,0.113643082,7.95,AC,FCC,10.1016/j.msea.2018.12.077,Co10Cr15Fe35Mn5Ni25V10
Alloy 0951,V10Cr15Mn5Fe35Co10Ni25,7.871764882,-6.26,13.37699643,403.4622915,1554.05548,2.403624139,0.113643082,7.95,AC,FCC,10.1016/j.msea.2018.12.077,Co10Cr15Fe35Mn5Ni25V10
Alloy 0952,TiZrNbV,6.46945509,-0.25,11.52629192,514.4492706,1967.5,7.048397669,0.117153745,4.5,AC,BCC,10.1016/j.matdes.2015.06.072,NbTiVZr
Alloy 0953,TiZrNbVMo1.7,7.472144913,-4.702985534,13.15521366,565.3280325,2175.655488,6.665391778,0.306634347,4.947368421,AC,BCC,10.1016/j.matdes.2015.06.072,Mo1.7NbTiVZr
Alloy 0954,TiZrNbVMo2.0,7.595944062,-4.777777778,12.97646755,571.5597992,2198.126345,6.581670059,0.314253967,5.0,AC,BCC,10.1016/j.matdes.2015.06.072,Mo2.0NbTiVZr
Alloy 0955,CoCrCuFeNiTi0.8,7.58,-6.75,14.87,462.7377384,1792.68,5.27,0.13,8.14,AC,FCC + Im,10.1016/j.intermet.2006.08.005,CoCrCuFeNiTi0.8
Alloy 0956,CrFeCoNiCuTi0.5,7.841713198,-3.702479339,14.69798576,372.0107329,1440.230486,4.822178394,0.122359719,8.363636364,AC,FCC + Im,10.1016/j.intermet.2006.08.005,CoCrCuFeNiTi0.5
Alloy 0957,CrFeCoNiCu,8.392548056,2.314049587,13.2546386,370.7062636,1427.182174,0.998633852,0.09046254,8.909090909,AC,FCC,10.1016/j.intermet.2006.08.005,CoCrCuFeNi
Alloy 0958,Cu0.25AlCoCrFeNiTi0.5,6.555763738,-15.50094518,15.54594215,345.8442641,1343.3844,6.583863842,0.134073873,7.086956522,AC,BCC,10.1016/j.jallcom.2007.11.110,AlCoCrCu0.25FeNiTi0.5
Alloy 0959,Cu0.5AlCoCrFeNiTi0.5,6.647723986,-13.41666667,15.85804053,340.8463734,1325.570478,6.457723041,0.134091594,7.25,AC,BCC,10.1016/j.jallcom.2007.11.110,AlCoCrCu0.5FeNiTi0.5
Alloy 0960,HfNbTaTiZr,9.9,2.72,13.38,655.02398,2523.0,4.01,0.12,4.4,AC,BCC,10.3390/e21020114,HfNbTaTiZr
Alloy 0961,NbTaTiZr,8.925666912,2.5,11.52629192,586.7495009,2244.0,4.839726937,0.100343161,4.5,AC,BCC,10.3390/e21020114,NbTaTiZr
Alloy 0962,NbTiZr,9.975229265,3.111111111,9.134370237,626.5960266,2374.666667,1.064065164,0.041096093,4.666666667,AC,BCC,10.3390/e21020114,NbTiZr
Alloy 0963,HfNbTaZr,11.06,3.5,11.53,697.736195,2668.5,3.95,0.12,4.5,AC,BCC,10.1016/j.actamat.2016.01.018,HfNbTaZr
Alloy 0968,CoCrCuFeNiTi,7.43,-8.44,14.9,463.959863,1797.63,5.65,0.14,8.0,AC,FCC + Im,10.1016/j.intermet.2006.08.005,CoCrCuFeNiTi
Alloy 0969,AlCrFeCoNiCu,7.080416317,-4.777777778,14.8975162,334.5927909,1296.37485,5.281130599,0.119082138,7.833333333,AC,FCC + BCC,10.1016/j.msea.2008.08.025,AlCoCrCuFeNi
Alloy 0970,AlCrFeCoNiCuMn,7.130102456,-5.632653061,16.17919618,332.9303983,1296.37485,5.182612848,0.140378497,7.714285714,AC,FCC + BCC + Im,10.1016/j.msea.2008.08.025,AlCoCrCuFeMnNi
Alloy 0971,AlCrFeCoNiCuTi,6.594949257,-13.79591837,16.17919618,332.922235,1296.37485,6.777886208,0.142571142,7.285714286,AC,FCC + BCC,10.1016/j.msea.2008.08.025,AlCoCrCuFeNiTi
Alloy 0972,AlCrFeCoNiCuV,6.927665216,-7.755102041,16.17919618,332.9282758,1296.37485,4.954076535,0.124997959,7.428571429,AC,FCC + BCC,10.1016/j.msea.2008.08.025,AlCoCrCuFeNiV
Alloy 0976,Co25Ni25Fe25Al7.5Cu17.5,7.994666565,0.8225,12.79604395,346.9451589,1333.355348,3.874411655,0.07690538,8.9,AC,FCC,10.1016/j.actamat.2016.01.050,Al7.5Co25Cu17.5Fe25Ni25
Alloy 0977,CoCrFeMnNi,8.03,-4.16,13.38,467.623384,1801.2,0.92,0.14,8.0,AC,FCC,10.3390/e20120967,CoCrFeMnNi
Alloy 0978,V10Cr10Fe45Co10Ni25,7.929630605,-5.82,11.61262282,407.5763649,1559.303243,1.739286365,0.092714616,8.1,AC,FCC,10.1038/s41598-019-39570-y,Co10Cr10Fe45Ni25V10
Alloy 0979,V10Cr10Fe45Co20Ni15,7.930000747,-5.36,11.85892612,408.475666,1564.215923,1.732527204,0.090138782,8.0,AC,FCC,10.1038/s41598-019-39570-y,Co20Cr10Fe45Ni15V10
Alloy 0980,V10Cr10Fe45Co30Ni5,7.930370606,-4.9,11.06508518,411.0116893,1569.155413,1.724828537,0.087384209,7.9,AC,FCC + BCC,10.1038/s41598-019-39570-y,Co30Cr10Fe45Ni5V10
Alloy 0981,V10Cr10Fe45Co35Ni0,7.93055543,-4.67,9.87162138,418.0273851,1588.7,1.720623695,0.085934568,7.85,AC,FCC + BCC,10.1038/s41598-019-39570-y,Co35Cr10Fe45Ni0V10
Alloy 0982,V10Cr10Fe45Co10Ni25,7.929630605,-5.82,11.61262282,407.5763649,1559.303243,1.739286365,0.092714616,8.1,AC,FCC,10.1038/s41598-019-39570-y,Co10Cr10Fe45Ni25V10
Alloy 0983,V10Cr10Fe45Co20Ni15,7.930000747,-5.36,11.85892612,408.475666,1564.215923,1.732527204,0.090138782,8.0,AC,FCC,10.1038/s41598-019-39570-y,Co20Cr10Fe45Ni15V10
Alloy 0984,V10Cr10Fe45Co30Ni5,7.930370606,-4.9,11.06508518,411.0116893,1569.155413,1.724828537,0.087384209,7.9,AC,FCC + BCC,10.1038/s41598-019-39570-y,Co30Cr10Fe45Ni5V10
Alloy 0985,V10Cr10Fe45Co35Ni0,7.93055543,-4.67,9.87162138,418.0273851,1588.7,1.720623695,0.085934568,7.85,AC,FCC + BCC,10.1038/s41598-019-39570-y,Co35Cr10Fe45Ni0V10
Alloy 0986,HfNbTiVZr,8.06,0.16,13.38,597.541552,2301.6,6.08,0.14,4.4,AC,BCC,10.3390/ma11020208,HfNbTiVZr
Alloy 0987,CrNbTiZr,6.64,-5.0,11.53,588.2371325,2249.75,7.84,0.12,4.75,AC,BCC,10.3390/ma11020208,CrNbTiZr
Alloy 0988,HfMoNbTiZr,8.7,-1.6,13.38,634.561604,2444.2,5.06,0.31,4.6,AC,BCC,10.3390/ma11020208,HfMoNbTiZr
Alloy 0989,ZrTiHfV0.5Nb0.5,8.190507447,0.4375,12.96707842,523.6762156,2013.882607,6.440523166,0.134530433,4.25,AC,BCC,10.3390/ma11020208,HfNb0.5TiV0.5Zr
Alloy 0990,Zr2.0TiHfVNb2.0,7.872809981,1.469387755,12.88596992,537.1529873,2065.061688,6.802239355,0.137410453,4.428571429,AC,BCC,10.3390/ma11020208,HfNb2.0TiVZr2.0
Alloy 0991,ZrTiHfNb0.5Mo0.5,8.569015185,-2.125,12.96707842,540.3628201,2078.063584,5.703787685,0.270497227,4.375,AC,BCC,10.3390/ma11020208,HfMo0.5Nb0.5TiZr
Alloy 0992,ZrTiHfNb0.5Ta0.5,9.309718284,0.875,12.96707842,562.4439913,2162.968877,4.862116278,0.118215904,4.25,AC,BCC,10.3390/ma11020208,HfNb0.5Ta0.5TiZr
Alloy 0993,HfNbTiVZr,8.06,0.16,13.38,597.541552,2301.6,6.08,0.14,4.4,AC,BCC,10.3390/ma11020208,HfNbTiVZr
Alloy 0994,Re10Nb30Ti30Zr30,7.668517459,-8.16,10.92382327,553.4967252,2112.0,5.42081242,0.164890873,4.6,AC,BCC + Im,10.1016/j.jallcom.2018.12.325,Nb30Re10Ti30Zr30
Alloy 0995,NbTiZr,9.975229265,3.111111111,9.134370237,626.5960266,2374.666667,1.064065164,0.041096093,4.666666667,AC,BCC,10.1016/j.jallcom.2018.12.325,NbTiZr
Alloy 0996,Ta10Nb30Ti30Zr30,7.491418361,2.64,10.92382327,548.6853236,2093.6,4.991703425,0.109859001,4.4,AC,BCC,10.1016/j.jallcom.2018.12.325,Nb30Ta10Ti30Zr30
Alloy 0997,Cr10Nb30Ti30Zr30,6.594663456,-0.96,10.92382327,518.8312471,1979.7,7.023519911,0.121082616,4.5,AC,BCC,10.1016/j.jallcom.2018.12.325,Cr10Nb30Ti30Zr30
Alloy 0998,Re10Nb30Ti30Zr30,7.668517459,-8.16,10.92382327,553.4967252,2112.0,5.42081242,0.164890873,4.6,AC,BCC + Im,10.1016/j.jallcom.2018.12.325,Nb30Re10Ti30Zr30
Alloy 0999,NbTiZr,9.975229265,3.111111111,9.134370237,626.5960266,2374.666667,1.064065164,0.041096093,4.666666667,AC,BCC,10.1016/j.jallcom.2018.12.325,NbTiZr
Alloy 1000,Ta10Nb30Ti30Zr30,7.491418361,2.64,10.92382327,548.6853236,2093.6,4.991703425,0.109859001,4.4,AC,BCC,10.1016/j.jallcom.2018.12.325,Nb30Ta10Ti30Zr30
Alloy 1001,Cr10Nb30Ti30Zr30,6.594663456,-0.96,10.92382327,518.8312471,1979.7,7.023519911,0.121082616,4.5,AC,BCC,10.1016/j.jallcom.2018.12.325,Cr10Nb30Ti30Zr30
Alloy 1002,Re10Nb30Ti30Zr30,7.668517459,-8.16,10.92382327,553.4967252,2112.0,5.42081242,0.164890873,4.6,AC,BCC + Im,10.1016/j.jallcom.2018.12.325,Nb30Re10Ti30Zr30
Alloy 1003,NbTiZr,9.975229265,3.111111111,9.134370237,626.5960266,2374.666667,1.064065164,0.041096093,4.666666667,AC,BCC,10.1016/j.jallcom.2018.12.325,NbTiZr
Alloy 1004,Ta10Nb30Ti30Zr30,7.491418361,2.64,10.92382327,548.6853236,2093.6,4.991703425,0.109859001,4.4,AC,BCC,10.1016/j.jallcom.2018.12.325,Nb30Ta10Ti30Zr30
Alloy 1005,Cr10Nb30Ti30Zr30,6.594663456,-0.96,10.92382327,518.8312471,1979.7,7.023519911,0.121082616,4.5,AC,BCC,10.1016/j.jallcom.2018.12.325,Cr10Nb30Ti30Zr30
Alloy 1006,Re10Nb30Ti30Zr30,7.668517459,-8.16,10.92382327,553.4967252,2112.0,5.42081242,0.164890873,4.6,AC,BCC + Im,10.1016/j.jallcom.2018.12.325,Nb30Re10Ti30Zr30
Alloy 1007,VCrFeTa0.3W0.3,9.321052015,-5.410493827,12.31867362,556.5607513,2135.04423,4.551487962,0.210254842,6.194444444,AC,BCC,10.3390/e20120951,CrFeTa0.3VW0.3
Alloy 1008,CrFeTaVW,10.65175637,-2.5,11.52629192,568.1798676,2173.0,3.988919302,0.293001706,6.25,AC,BCC + Im,10.3390/e20120951,CrFeTaVW
Alloy 1009,HfMoNbTaTiZr,9.910915715,1.888888889,12.41459683,594.7083332,2282.194003,19.05954827,0.246152806,3.666666667,AC,BCC + Im,10.3390/e21010015,HfMoNbTaTiZr
Alloy 1010,HfMoTaTiZr,10.21042994,-1.92,13.38161053,597.8068035,2302.643987,6.087901644,0.311229819,4.6,AC,BCC,10.3390/e21010015,HfMoTaTiZr
Alloy 1011,HfMoNbTaZr,10.92817442,-1.12,13.38161053,621.8810016,2395.370077,6.301264119,0.311152696,4.8,AC,BCC,10.3390/e21010015,HfMoNbTaZr
Alloy 1012,HfMoNbTaTi,9.910915715,2.72,13.38161053,592.5022515,2282.194003,4.99441746,0.118253964,4.4,AC,BCC,10.3390/e21010015,HfMoNbTaTi
Alloy 1013,HfMoNbTaTiZr,9.910915715,1.888888889,12.41459683,594.7083332,2282.194003,19.05954827,0.246152806,3.666666667,AC,BCC + Im,10.3390/e21010015,HfMoNbTaTiZr
Alloy 1014,HfMoTaTiZr,10.21042994,-1.92,13.38161053,597.8068035,2302.643987,6.087901644,0.311229819,4.6,AC,BCC,10.3390/e21010015,HfMoTaTiZr
Alloy 1015,HfMoNbTiZr,8.7,-1.6,13.38,634.561604,2444.2,5.06,0.31,4.6,AC,BCC + Im,10.3390/e21010015,HfMoNbTiZr
Alloy 1016,HfMoNbTaZr,10.92817442,-1.12,13.38161053,621.8810016,2395.370077,6.301264119,0.311152696,4.8,AC,BCC,10.3390/e21010015,HfMoNbTaZr
Alloy 1017,HfMoNbTaTi,9.910915715,2.72,13.38161053,592.5022515,2282.194003,4.99441746,0.118253964,4.4,AC,BCC,10.3390/e21010015,HfMoNbTaTi
Alloy 1018,HfMoNbTaTiZr,9.910915715,1.888888889,12.41459683,594.7083332,2282.194003,19.05954827,0.246152806,3.666666667,AC,BCC + Im,10.3390/e21010015,HfMoNbTaTiZr
Alloy 1019,HfMoTaTiZr,10.21042994,-1.92,13.38161053,597.8068035,2302.643987,6.087901644,0.311229819,4.6,AC,BCC,10.3390/e21010015,HfMoTaTiZr
Alloy 1020,HfMoNbTiZr,8.7,-1.6,13.38,634.561604,2444.2,5.06,0.31,4.6,AC,BCC + Im,10.3390/e21010015,HfMoNbTiZr
Alloy 1021,HfMoNbTaZr,10.92817442,-1.12,13.38161053,621.8810016,2395.370077,6.301264119,0.311152696,4.8,AC,BCC,10.3390/e21010015,HfMoNbTaZr
Alloy 1022,HfMoNbTaTi,9.910915715,2.72,13.38161053,592.5022515,2282.194003,4.99441746,0.118253964,4.4,AC,BCC,10.3390/e21010015,HfMoNbTaTi
Alloy 1023,HfMoNbTaTiZr,9.910915715,1.888888889,12.41459683,594.7083332,2282.194003,19.05954827,0.246152806,3.666666667,AC,BCC + Im,10.3390/e21010015,HfMoNbTaTiZr
Alloy 1024,HfMoTaTiZr,10.21042994,-1.92,13.38161053,597.8068035,2302.643987,6.087901644,0.311229819,4.6,AC,BCC,10.3390/e21010015,HfMoTaTiZr
Alloy 1025,HfMoNbTiZr,8.7,-1.6,13.38,634.561604,2444.2,5.06,0.31,4.6,AC,BCC + Im,10.3390/e21010015,HfMoNbTiZr
Alloy 1026,HfMoNbTaZr,10.92817442,-1.12,13.38161053,621.8810016,2395.370077,6.301264119,0.311152696,4.8,AC,BCC,10.3390/e21010015,HfMoNbTaZr
Alloy 1027,HfMoNbTaTi,9.910915715,2.72,13.38161053,592.5022515,2282.194003,4.99441746,0.118253964,4.4,AC,BCC,10.3390/e21010015,HfMoNbTaTi
Alloy 1028,CoCrFeNi,8.17,-3.75,11.53,489.4027225,1871.75,1.03,0.1,8.25,AC,FCC,10.1016/j.msea.2019.138526,CoCrFeNi
Alloy 1029,CoCrFeNi,8.17,-3.75,11.53,489.4027225,1871.75,1.03,0.1,8.25,AC,FCC,10.1016/j.msea.2019.138526,CoCrFeNi
Alloy 1030,CoCrFeNi,8.17,-3.75,11.53,489.4027225,1871.75,1.03,0.1,8.25,AC,FCC,10.1016/j.msea.2019.138526,CoCrFeNi
Alloy 1031,CoCrFeNi,8.17,-3.75,11.53,489.4027225,1871.75,1.03,0.1,8.25,AC,FCC,10.1016/j.msea.2019.138526,CoCrFeNi
Alloy 1032,CoCrNi,8.28,-4.89,9.13,499.23715,1892.0,1.12,0.11,8.33,AC,FCC,10.1016/j.scriptamat.2019.01.016,CoCrNi
Alloy 1033,CoCrNi,8.28,-4.89,9.13,499.23715,1892.0,1.12,0.11,8.33,AC,FCC,10.1016/j.scriptamat.2019.01.016,CoCrNi
Alloy 1034,CoCrNi,8.28,-4.89,9.13,499.23715,1892.0,1.12,0.11,8.33,AC,FCC,10.1016/j.scriptamat.2019.01.016,CoCrNi
Alloy 1035,CoNi,8.9,0.0,5.763145962,393.9071229,1474.0,0.200240288,0.015,9.5,AC,FCC,10.1016/j.msea.2017.02.043,CoNi
Alloy 1036,CoCrFeMnNi,8.03,-4.16,13.38,467.623384,1801.2,0.92,0.14,8.0,AC,FCC,10.1016/j.actamat.2016.07.038,CoCrFeMnNi
Alloy 1037,Ni18.5Fe18.5Cr18.5Co26Mn18.5,8.08813992,-4.1144,13.29411604,386.8108101,1489.434581,3.165958789,0.136417732,8.075,AC,FCC,10.1016/j.msea.2015.03.109,Co26Cr18.5Fe18.5Mn18.5Ni18.5
Alloy 1038,Ni14Fe20Cr26Co20Mn20,7.924909869,-3.7232,13.22962036,391.7481361,1508.06978,3.262141651,0.135458481,7.76,AC,FCC + BCC,10.1016/j.msea.2015.03.109,Co20Cr26Fe20Mn20Ni14
Alloy 1039,NiFeCrCoMn,8.03,-4.16,13.38,467.623384,1801.2,0.92,0.14,8.0,AC,FCC,10.1016/j.msea.2015.03.109,CoCrFeMnNi
Alloy 1040,CoCrFeNi,8.17,-3.75,11.53,489.4027225,1871.75,1.03,0.1,8.25,AC,FCC + BCC,10.1016/j.msea.2015.03.109,CoCrFeNi
Alloy 1041,Ni18.5Fe18.5Cr18.5Co26Mn18.5,8.08813992,-4.1144,13.29411604,386.8108101,1489.434581,3.165958789,0.136417732,8.075,AC,FCC + Im,10.1016/j.msea.2015.03.109,Co26Cr18.5Fe18.5Mn18.5Ni18.5
Alloy 1042,Ni14Fe20Cr26Co20Mn20,7.924909869,-3.7232,13.22962036,391.7481361,1508.06978,3.262141651,0.135458481,7.76,AC,FCC + BCC + Im,10.1016/j.msea.2015.03.109,Co20Cr26Fe20Mn20Ni14
Alloy 1043,NiFeCrCoMn,8.03,-4.16,13.38,467.623384,1801.2,0.92,0.14,8.0,AC,FCC + Im,10.1016/j.msea.2015.03.109,CoCrFeMnNi
Alloy 1044,CoCrFeNi,8.17,-3.75,11.53,489.4027225,1871.75,1.03,0.1,8.25,AC,FCC + Im,10.1016/j.msea.2015.03.109,CoCrFeNi
Alloy 1045,Fe70.04Mn28Al1.6Si0.28C0.08,7.600816047,-1.42603584,5.77166321,381.3772677,1427.164118,4.314574455,0.128723899,7.6256,AC,FCC + Im,10.1016/j.msea.2015.03.109,Al1.6C0.08Fe70.04Mn28Si0.28
Alloy 1046,Fe73.03Mn25Al1.6Si0.24Nb0.05C0.08,7.617485589,-1.347568351,5.506526269,384.2598339,1436.525445,4.212506036,0.124537702,7.657028514,AC,FCC + Im,10.1016/j.msea.2015.03.109,Al1.6C0.08Fe73.03Mn25Nb0.05Si0.24
Alloy 1047,Fe68.25Mn27Al4.1Si0.52Nb0.05C0.08,7.410532259,-3.05526096,6.502275483,375.1120758,1407.573486,4.698428729,0.128831083,7.4995,AC,FCC + Im,10.1016/j.msea.2015.03.109,Al4.1C0.08Fe68.25Mn27Nb0.05Si0.52
Alloy 1048,Al0.5Cr0.9FeNi2.5V0.2,7.428940236,-10.99730873,11.05609168,379.6347552,1449.33988,4.444703117,0.118924761,8.019607843,AC,FCC + Im,10.1038/s41467-018-06600-8,Al0.5Cr0.9FeNi2.5V0.2
Alloy 1049,Al0.5Cr0.9FeNi2.5V0.2,7.428940236,-10.99730873,11.05609168,379.6347552,1449.33988,4.444703117,0.118924761,8.019607843,AC,FCC + Im,10.1038/s41467-018-06600-8,Al0.5Cr0.9FeNi2.5V0.2
Alloy 1050,Ni30Co30Cr10Fe10Al18W2,7.39262667,-12.4432,13.05208317,365.6450006,1406.656565,5.590999885,0.140858085,7.76,AC,FCC + Im,10.1016/j.matlet.2019.06.067,Al18Co30Cr10Fe10Ni30W2
Alloy 1051,Ni30Co30Cr10Fe10Al18W2,7.39262667,-12.4432,13.05208317,365.6450006,1406.656565,5.590999885,0.140858085,7.76,AC,FCC + Im,10.1016/j.matlet.2019.06.067,Al18Co30Cr10Fe10Ni30W2
Alloy 1052,CoCrFeNi,8.17,-3.75,11.53,489.4027225,1871.75,1.03,0.1,8.25,AC,FCC,10.1016/j.actamat.2016.06.063,CoCrFeNi
Alloy 1053,CoCrFeNiMo0.1,8.24,-3.9,12.2,494.663284,1896.73,1.96,0.11,8.2,AC,FCC,10.1016/j.actamat.2016.06.063,CoCrFeMo0.1Ni
Alloy 1054,CoCrFeNiMo0.2,8.31,-4.04,12.57,500.1569836,1920.52,2.51,0.12,8.14,AC,FCC,10.1016/j.actamat.2016.06.063,CoCrFeMo0.2Ni
Alloy 1055,CoCrFeNiMo0.3,8.374393129,-4.153596539,12.82599837,426.2309224,1638.269287,2.377731963,0.127279646,8.093023256,AC,FCC + Im,10.1016/j.actamat.2016.06.063,CoCrFeMo0.3Ni
Alloy 1056,CoCrFeNiMo0.3,8.374393129,-4.153596539,12.82599837,426.2309224,1638.269287,2.377731963,0.127279646,8.093023256,AC,FCC + Im,10.1016/j.actamat.2016.06.063,CoCrFeMo0.3Ni
Alloy 1057,CoCrFeNiMo0.3,8.374393129,-4.153596539,12.82599837,426.2309224,1638.269287,2.377731963,0.127279646,8.093023256,AC,FCC + Im,10.1016/j.actamat.2016.06.063,CoCrFeMo0.3Ni
Alloy 1058,Fe45Cr10V10Co10Ni25,7.929630605,-5.82,11.61262282,407.5763649,1559.303243,1.739286365,0.092714616,8.1,AC,FCC,10.1038/s41598-019-39570-y,Co10Cr10Fe45Ni25V10
Alloy 1059,Fe45Cr10V10Co20Ni15,7.930000747,-5.36,11.85892612,408.475666,1564.215923,1.732527204,0.090138782,8.0,AC,FCC + BCC + Im,10.1038/s41598-019-39570-y,Co20Cr10Fe45Ni15V10
Alloy 1060,Fe45Cr10V10Co30Ni5,7.930370606,-4.9,11.06508518,411.0116893,1569.155413,1.724828537,0.087384209,7.9,AC,FCC + BCC + Im,10.1038/s41598-019-39570-y,Co30Cr10Fe45Ni5V10
Alloy 1061,Fe45Cr10V10Co35,7.93055543,-4.67,9.87162138,418.0273851,1588.7,1.720623695,0.085934568,7.85,AC,FCC + BCC + Im,10.1038/s41598-019-39570-y,Co35Cr10Fe45V10
Alloy 1062,FeCrCoMnNi,8.025760676,-4.16,13.38161053,386.5578337,1488.962298,3.269463577,0.138361844,8.0,AC,FCC,10.1016/j.msea.2019.04.025,CoCrFeMnNi
Alloy 1063,Cr20Fe6Co34Ni34Mo6,8.587067955,-4.2928,11.58277271,419.0245945,1602.912293,2.18471415,0.120166551,8.5,AC,FCC,10.1016/j.ijplas.2018.10.005,Co34Cr20Fe6Mo6Ni34
Alloy 1064,Cr20Fe6Co34Ni34Mo6,8.587067955,-4.2928,11.58277271,419.0245945,1602.912293,2.18471415,0.120166551,8.5,AC,FCC,10.1016/j.ijplas.2018.10.005,Co34Cr20Fe6Mo6Ni34
Alloy 1065,Cr20Fe6Co34Ni34Mo6,8.587067955,-4.2928,11.58277271,419.0245945,1602.912293,2.18471415,0.120166551,8.5,AC,FCC,10.1016/j.ijplas.2018.10.005,Co34Cr20Fe6Mo6Ni34
Alloy 1066,Cr20Fe6Co34Ni34Mo6,8.587067955,-4.2928,11.58277271,419.0245945,1602.912293,2.18471415,0.120166551,8.5,AC,FCC,10.1016/j.ijplas.2018.10.005,Co34Cr20Fe6Mo6Ni34
Alloy 1067,Cr20Fe6Co34Ni34Mo6,8.587067955,-4.2928,11.58277271,419.0245945,1602.912293,2.18471415,0.120166551,8.5,AC,FCC,10.1016/j.ijplas.2018.10.005,Co34Cr20Fe6Mo6Ni34
Alloy 1068,Al5Nb24Ti40V5Zr26,6.068935026,-6.8576,11.29799536,491.5373168,1878.25911,5.289095698,0.109284766,4.24,AC,BCC,10.1016/j.intermet.2019.106652,Al5Nb24Ti40V5Zr26
Alloy 1069,Al5Nb24Ti40V5Zr26,6.068935026,-6.8576,11.29799536,491.5373168,1878.25911,5.289095698,0.109284766,4.24,AC,BCC + Im,10.1016/j.intermet.2019.106652,Al5Nb24Ti40V5Zr26
Alloy 1070,Al5Nb24Ti40V5Zr26,6.068935026,-6.8576,11.29799536,491.5373168,1878.25911,5.289095698,0.109284766,4.24,AC,BCC,10.1016/j.intermet.2019.106652,Al5Nb24Ti40V5Zr26
Alloy 1071,AlCoCrFeNi2.1,7.08,-11.94,12.91,359.2352497,1381.25,5.38,0.12,7.7,AC,FCC + Im,10.1016/j.matchar.2019.109955,AlCoCrFeNi2.1
Alloy 1072,Al0.3CoCrFeNi,7.64,-7.27,12.83,469.9351993,1806.29,3.49,0.11,7.88,AC,FCC,10.1016/j.scriptamat.2018.10.023,Al0.3CoCrFeNi
Alloy 1073,Al0.3CoCrFeNi,7.64,-7.27,12.83,469.9351993,1806.29,3.49,0.11,7.88,AC,FCC + Im,10.1016/j.scriptamat.2018.10.023,Al0.3CoCrFeNi
Alloy 1074,Al0.3CoCrFeNi,7.64,-7.27,12.83,469.9351993,1806.29,3.49,0.11,7.88,AC,FCC + Im,10.1016/j.scriptamat.2018.10.023,Al0.3CoCrFeNi
Alloy 1075,Al0.3CoCrFeNi,7.64,-7.27,12.83,469.9351993,1806.29,3.49,0.11,7.88,AC,FCC + Im,10.1016/j.scriptamat.2018.10.023,Al0.3CoCrFeNi
Alloy 1076,Al0.3CoCrFeNi,7.64,-7.27,12.83,469.9351993,1806.29,3.49,0.11,7.88,AC,FCC + Im,10.1016/j.scriptamat.2018.10.023,Al0.3CoCrFeNi
Alloy 1077,Al0.5Cr0.9FeNi2.5V0.2,7.428940236,-10.99730873,11.05609168,379.6347552,1449.33988,4.444703117,0.118924761,8.019607843,AC,FCC,10.1038/s41467-018-06600-8,Al0.5Cr0.9FeNi2.5V0.2
Alloy 1078,HfMoNbTaZr,10.92817442,-1.12,13.38161053,621.8810016,2395.370077,6.301264119,0.311152696,4.8,AC,BCC,10.3390/e21010015,HfMoNbTaZr
Alloy 1079,HfMoNbTaTi,9.910915715,2.72,13.38161053,592.5022515,2282.194003,4.99441746,0.118253964,4.4,AC,BCC,10.3390/e21010015,HfMoNbTaTi
Alloy 1080,HfMoNbTaTi,9.910915715,2.72,13.38161053,592.5022515,2282.194003,4.99441746,0.118253964,4.4,AC,BCC,10.3390/e21010015,HfMoNbTaTi
Alloy 1081,HfMoNbTiZr,8.7,-1.6,13.38,634.561604,2444.2,5.06,0.31,4.6,AC,BCC + Im,10.3390/e21010015,HfMoNbTiZr
Alloy 1082,Fe36Ni18Mn33Al13C1.26,6.9501179,-12.0861034,11.29290282,340.7477765,1302.065806,7.007133,0.173422991,7.337941932,AC,FCC + Im,10.1016/j.msea.2017.03.099,Al13C1.26Fe36Mn33Ni18
Alloy 1083,Fe36Ni18Mn33Al13C1.26,6.9501179,-12.0861034,11.29290282,340.7477765,1302.065806,7.007133,0.173422991,7.337941932,AC,FCC + Im,10.1016/j.msea.2017.03.099,Al13C1.26Fe36Mn33Ni18
Alloy 1084,Fe36Ni18Mn33Al13C1.26,6.9501179,-12.0861034,11.29290282,340.7477765,1302.065806,7.007133,0.173422991,7.337941932,AC,FCC + Im,10.1016/j.msea.2017.03.099,Al13C1.26Fe36Mn33Ni18
Alloy 1085,Fe36Ni18Mn33Al13,6.992100479,-9.798,10.87153784,343.5855689,1310.79,5.351956687,0.148163558,7.38,AC,FCC + Im,10.1016/j.msea.2017.03.099,Al13Fe36Mn33Ni18
Alloy 1086,Fe36Ni18Mn33Al13,6.992100479,-9.798,10.87153784,343.5855689,1310.79,5.351956687,0.148163558,7.38,AC,FCC + Im,10.1016/j.msea.2017.03.099,Al13Fe36Mn33Ni18
Alloy 1087,Fe36Ni18Mn33Al13,6.992100479,-9.798,10.87153784,343.5855689,1310.79,5.351956687,0.148163558,7.38,AC,FCC + Im,10.1016/j.msea.2017.03.099,Al13Fe36Mn33Ni18
Alloy 1088,ZrTiHfV0.5Nb0.5,8.190507447,0.4375,12.96707842,523.6762156,2013.882607,6.440523166,0.134530433,4.25,AC,BCC,10.3390/ma11020208,HfNb0.5TiV0.5Zr
Alloy 1089,ZrTiHfV0.5Nb0.5,8.190507447,0.4375,12.96707842,523.6762156,2013.882607,6.440523166,0.134530433,4.25,AC,BCC,10.3390/ma11020208,HfNb0.5TiV0.5Zr
Alloy 1090,Zr2.0TiHfVNb2.0,7.872809981,1.469387755,12.88596992,537.1529873,2065.061688,6.802239355,0.137410453,4.428571429,AC,BCC,10.3390/ma11020208,HfNb2.0TiVZr2.0
Alloy 1091,Zr2.0TiHfVNb2.0,7.872809981,1.469387755,12.88596992,537.1529873,2065.061688,6.802239355,0.137410453,4.428571429,AC,BCC,10.3390/ma11020208,HfNb2.0TiVZr2.0
Alloy 1092,ZrTiHfNb0.5Mo0.5,8.569015185,-2.125,12.96707842,540.3628201,2078.063584,5.703787685,0.270497227,4.375,AC,BCC,10.3390/ma11020208,HfMo0.5Nb0.5TiZr
Alloy 1093,ZrTiHfNb0.5Mo0.5,8.569015185,-2.125,12.96707842,540.3628201,2078.063584,5.703787685,0.270497227,4.375,AC,BCC,10.3390/ma11020208,HfMo0.5Nb0.5TiZr
Alloy 1094,ZrTiHfNb0.5Ta0.5,9.309718284,0.875,12.96707842,562.4439913,2162.968877,4.862116278,0.118215904,4.25,AC,BCC,10.3390/ma11020208,HfNb0.5Ta0.5TiZr
Alloy 1095,ZrTiHfNb0.5Ta0.5,9.309718284,0.875,12.96707842,562.4439913,2162.968877,4.862116278,0.118215904,4.25,AC,BCC,10.3390/ma11020208,HfNb0.5Ta0.5TiZr
Alloy 1096,Fe40.4Ni11.3Mn34.8Al7.5Cr6C1.1,7.21529413,-8.1781746,11.54335869,355.5740424,1360.004545,6.453990904,0.165555851,7.346191889,AC,FCC,10.1016/j.matchar.2019.109983,Al7.5C1.1Cr6Fe40.4Mn34.8Ni11.3
Alloy 1097,Fe40.4Ni11.3Mn34.8Al7.5Cr6C1.1,7.21529413,-8.1781746,11.54335869,355.5740424,1360.004545,6.453990904,0.165555851,7.346191889,AC,FCC,10.1016/j.matchar.2019.109983,Al7.5C1.1Cr6Fe40.4Mn34.8Ni11.3
Alloy 1098,Fe40.4Ni11.3Mn34.8Al7.5Cr6C1.1,7.21529413,-8.1781746,11.54335869,355.5740424,1360.004545,6.453990904,0.165555851,7.346191889,AC,FCC,10.1016/j.matchar.2019.109983,Al7.5C1.1Cr6Fe40.4Mn34.8Ni11.3
Alloy 1099,Fe40.4Ni11.3Mn34.8Al7.5Cr6C1.1,7.21529413,-8.1781746,11.54335869,355.5740424,1360.004545,6.453990904,0.165555851,7.346191889,AC,FCC,10.1016/j.matchar.2019.109983,Al7.5C1.1Cr6Fe40.4Mn34.8Ni11.3
Alloy 1100,Fe40.4Ni11.3Mn34.8Al7.5Cr6C1.1,7.21529413,-8.1781746,11.54335869,355.5740424,1360.004545,6.453990904,0.165555851,7.346191889,AC,FCC,10.1016/j.matchar.2019.109983,Al7.5C1.1Cr6Fe40.4Mn34.8Ni11.3
Alloy 1101,Fe40.4Ni11.3Mn34.8Al7.5Cr6C1.1,7.21529413,-8.1781746,11.54335869,355.5740424,1360.004545,6.453990904,0.165555851,7.346191889,AC,FCC,10.1016/j.matchar.2019.109983,Al7.5C1.1Cr6Fe40.4Mn34.8Ni11.3
Alloy 1102,Fe40.4Ni11.3Mn34.8Al7.5Cr6C1.1,7.21529413,-8.1781746,11.54335869,355.5740424,1360.004545,6.453990904,0.165555851,7.346191889,AC,FCC,10.1016/j.matchar.2019.109983,Al7.5C1.1Cr6Fe40.4Mn34.8Ni11.3
