Repository: staradutt/HEAquery

# 🔬 HEA Query

**LLM-Powered Research Assistant for High Entropy Alloys**

*Hackathon: LLM for Materials Science*
---

### 📊 Resource 2: Structured Datasets

| Dataset   | Description                                | Format              |
|-----------|--------------------------------------------|---------------------|
| MPEA      | Experimental data (HV, UTS, density, etc.) | `dataset1_clean.csv` |
| ML Pred   | Design parameters + predictions            | `dataset2_clean.csv` |
| Achief    | Thermodynamic + phase data                 | `dataset3_clean.csv` |

➡️ Each dataset was cleaned, normalized, and reformatted for query integration.

---

File: datasets/dataset2_clean.csv (part 5 of 5)
id,formula,density_calc,Hmix,Smix,Gmix,Tm,delta,elec_diff,VEC,processing,microstructure,doi,composition_norm
Alloy 1103,Fe28Ni18Mn33Al21,6.482580111,-13.4844,11.29676653,324.7052707,1240.79,5.708363976,0.14752071,6.98,AC,FCC + Im,10.1016/j.actamat.2015.05.006,Al21Fe28Mn33Ni18
Alloy 1104,Fe28Ni18Mn33Al21,6.482580111,-13.4844,11.29676653,324.7052707,1240.79,5.708363976,0.14752071,6.98,AC,FCC + Im,10.1016/j.actamat.2015.05.006,Al21Fe28Mn33Ni18
Alloy 1105,Fe28Ni18Mn33Al21,6.482580111,-13.4844,11.29676653,324.7052707,1240.79,5.708363976,0.14752071,6.98,AC,FCC + Im,10.1016/j.actamat.2015.05.006,Al21Fe28Mn33Ni18
Alloy 1106,Fe28Ni18Mn33Al21,6.482580111,-13.4844,11.29676653,324.7052707,1240.79,5.708363976,0.14752071,6.98,AC,FCC + Im,10.1016/j.actamat.2015.05.006,Al21Fe28Mn33Ni18
Alloy 1107,Fe28Ni18Mn33Al21,6.482580111,-13.4844,11.29676653,324.7052707,1240.79,5.708363976,0.14752071,6.98,AC,FCC + Im,10.1016/j.actamat.2015.05.006,Al21Fe28Mn33Ni18
Alloy 1108,Fe28Ni18Mn33Al21,6.482580111,-13.4844,11.29676653,324.7052707,1240.79,5.708363976,0.14752071,6.98,AC,FCC + Im,10.1016/j.actamat.2015.05.006,Al21Fe28Mn33Ni18
Alloy 1109,Fe28Ni18Mn33Al21,6.482580111,-13.4844,11.29676653,324.7052707,1240.79,5.708363976,0.14752071,6.98,AC,FCC + Im,10.1016/j.actamat.2015.05.006,Al21Fe28Mn33Ni18
Alloy 1110,Fe28Ni18Mn33Al21,6.482580111,-13.4844,11.29676653,324.7052707,1240.79,5.708363976,0.14752071,6.98,AC,FCC + Im,10.1016/j.actamat.2015.05.006,Al21Fe28Mn33Ni18
Alloy 1111,Fe28Ni18Mn33Al21,6.482580111,-13.4844,11.29676653,324.7052707,1240.79,5.708363976,0.14752071,6.98,AC,FCC + Im,10.1016/j.actamat.2015.05.006,Al21Fe28Mn33Ni18
Alloy 1112,Fe28Ni18Mn33Al21,6.482580111,-13.4844,11.29676653,324.7052707,1240.79,5.708363976,0.14752071,6.98,AC,FCC + Im,10.1016/j.actamat.2015.05.006,Al21Fe28Mn33Ni18
Alloy 1113,NbMoTaW,13.64,-6.5,11.53,825.6503925,3157.75,2.27,0.36,5.5,AC,BCC,10.1016/j.intermet.2017.01.007,MoNbTaW
Alloy 1114,NbMoTaW,13.64,-6.5,11.53,825.6503925,3157.75,2.27,0.36,5.5,AC,BCC,10.1016/j.intermet.2017.01.007,MoNbTaW
Alloy 1115,VNbMoTaW,12.36,-4.64,13.38,769.197496,2962.8,3.21,0.34,5.4,AC,BCC,10.1016/j.intermet.2017.01.007,MoNbTaVW
Alloy 1116,VNbMoTaW,12.36,-4.64,13.38,769.197496,2962.8,3.21,0.34,5.4,AC,BCC,10.1016/j.intermet.2017.01.007,MoNbTaVW
Alloy 1117,CoCrNi,8.28,-4.89,9.13,499.23715,1892.0,1.12,0.11,8.33,PM,FCC + BCC,10.1016/j.msea.2017.06.086,CoCrNi
Alloy 1118,CoCrNiMo0.05,8.293769544,-4.874118387,9.289246706,422.3134414,1601.445183,0.168045878,0.111272373,8.332225914,PM,FCC,10.1016/j.jallcom.2019.05.208,CoCrMo0.05Ni
Alloy 1119,CoCrNi,8.28,-4.89,9.13,499.23715,1892.0,1.12,0.11,8.33,AC,FCC,10.1016/j.actamat.2017.02.036,CoCrNi
Alloy 1120,CrMnFeCoNi,8.03,-4.16,13.38,467.623384,1801.2,0.92,0.14,8.0,AC,FCC,10.1016/j.actamat.2017.02.036,CoCrFeMnNi
Alloy 1121,CoCrNi,8.28,-4.89,9.13,499.23715,1892.0,1.12,0.11,8.33,AC,FCC,10.1016/j.actamat.2017.04.033,CoCrNi
Alloy 1122,CoCrFeMnNi,8.03,-4.16,13.38,467.623384,1801.2,0.92,0.14,8.0,AC,FCC,10.1016/j.actamat.2017.04.033,CoCrFeMnNi
Alloy 1123,CoCrFeMnNi,8.03,-4.16,13.38,467.623384,1801.2,0.92,0.14,8.0,AC,FCC,10.1016/j.actamat.2017.04.033,CoCrFeMnNi
Alloy 1124,NbCrMo0.5Ta0.5TiZr,7.99,-4.92,14.53,625.078928,2418.4,7.13,0.22,4.9,AC,BCC + Im,10.1016/j.msea.2017.12.021,CrMo0.5NbTa0.5TiZr
Alloy 1125,NbCrMo0.5Ta0.5TiZr,7.99,-4.92,14.53,625.078928,2418.4,7.13,0.22,4.9,AC,BCC + Im,10.1016/j.msea.2017.12.021,CrMo0.5NbTa0.5TiZr
Alloy 1126,NbCrMo0.5Ta0.5TiZr,7.99,-4.92,14.53,625.078928,2418.4,7.13,0.22,4.9,AC,BCC + Im,10.1016/j.msea.2017.12.021,CrMo0.5NbTa0.5TiZr
Alloy 1127,AlMo0.5NbTa0.5TiZr,7.15,-16.84,14.53,560.6278523,2169.09,4.34,0.22,4.3,AC,BCC,10.1016/j.actamat.2014.01.029,AlMo0.5NbTa0.5TiZr
Alloy 1128,NbTaTi,9.975229265,1.333333333,9.134370237,626.5942488,2374.666667,1.064065164,0.041096093,4.666666667,AC,BCC,10.3390/e21020114,NbTaTi
Alloy 1129,Nb1.5TaTiZr0.5,9.261337121,2.125,10.98247607,608.144798,2321.0,3.841219005,0.084103731,4.625,AC,BCC,10.3390/e21020114,Nb1.5TaTiZr0.5
Alloy 1130,Fe22Co20Ni19Cr20Mn12Al7,7.544302414,-7.5184,14.40897963,374.8877458,1449.76134,4.345955752,0.130196621,7.71,AC,FCC + BCC + Im,10.1016/j.msea.2019.138555,Al7Co20Cr20Fe22Mn12Ni19
Alloy 1131,Fe22Co20Ni19Cr20Mn12Al7,7.544302414,-7.5184,14.40897963,374.8877458,1449.76134,4.345955752,0.130196621,7.71,AC,FCC + BCC + Im,10.1016/j.msea.2019.138555,Al7Co20Cr20Fe22Mn12Ni19
Alloy 1132,Fe22Co20Ni19Cr20Mn12Al7,7.544302414,-7.5184,14.40897963,374.8877458,1449.76134,4.345955752,0.130196621,7.71,AC,FCC + BCC + Im,10.1016/j.msea.2019.138555,Al7Co20Cr20Fe22Mn12Ni19
Alloy 1133,CoCrFeNiTi0.2,7.926436279,-7.346938776,12.56917544,408.1727091,1567.326205,3.658435996,0.111625792,8.047619048,AC,FCC + Im,10.3390/e21040389,CoCrFeNiTi0.2
Alloy 1134,CoCrFeNiTi0.2,7.926436279,-7.346938776,12.56917544,408.1727091,1567.326205,3.658435996,0.111625792,8.047619048,AC,FCC + Im,10.3390/e21040389,CoCrFeNiTi0.2
Alloy 1135,CoCrFeNiTi0.2,7.926436279,-7.346938776,12.56917544,408.1727091,1567.326205,3.658435996,0.111625792,8.047619048,AC,FCC + Im,10.3390/e21040389,CoCrFeNiTi0.2
Alloy 1136,CoCrFeNiTi0.2,7.926436279,-7.346938776,12.56917544,408.1727091,1567.326205,3.658435996,0.111625792,8.047619048,AC,FCC + Im,10.3390/e21040389,CoCrFeNiTi0.2
Alloy 1137,CoCrFeNiTi0.2,7.926436279,-7.346938776,12.56917544,408.1727091,1567.326205,3.658435996,0.111625792,8.047619048,AC,FCC + Im,10.3390/e21040389,CoCrFeNiTi0.2
Alloy 1138,CoCrFeNiTi0.2,7.926436279,-7.346938776,12.56917544,408.1727091,1567.326205,3.658435996,0.111625792,8.047619048,AC,FCC + Im,10.3390/e21040389,CoCrFeNiTi0.2
Alloy 1139,Al0.5CoCrFeNi,7.33,-9.09,13.15,459.275785,1767.5,4.22,0.11,7.67,AC,FCC + BCC,10.1007/s12598-016-0860-y,Al0.5CoCrFeNi
Alloy 1140,Fe20Co27Ni13Cr20Mn20,8.025996582,-3.768,13.17352896,387.6859505,1492.110165,3.255827217,0.136373714,7.93,AC,FCC,10.1016/j.jallcom.2019.04.035,Co27Cr20Fe20Mn20Ni13
Alloy 1141,Fe20Co23Ni17Cr20Mn20,8.096366177,-3.886419753,13.10421444,395.7894519,1522.892483,2.58997738,0.123693618,8.077777778,AC,FCC,10.1016/j.jallcom.2019.04.035,Co23Cr20Fe20Mn20Ni17
Alloy 1144,AlCoCrFeMo0.05Ni2,7.083622569,-11.94453931,13.2671945,361.0007326,1389.938697,5.422491548,0.124400344,7.652892562,AC,FCC + BCC + Im,10.1016/j.msea.2019.05.058,AlCoCrFeMo0.05Ni2
Alloy 1145,AlCoCrFeMo0.05Ni2,7.083622569,-11.94453931,13.2671945,361.0007326,1389.938697,5.422491548,0.124400344,7.652892562,AC,FCC + BCC + Im,10.1016/j.msea.2019.05.058,AlCoCrFeMo0.05Ni2
Alloy 1146,AlCoCrFeMo0.05Ni2,7.083622569,-11.94453931,13.2671945,361.0007326,1389.938697,5.422491548,0.124400344,7.652892562,AC,FCC + BCC + Im,10.1016/j.msea.2019.05.058,AlCoCrFeMo0.05Ni2
Alloy 1147,AlCoCrFeMo0.05Ni2,7.083622569,-11.94453931,13.2671945,361.0007326,1389.938697,5.422491548,0.124400344,7.652892562,AC,FCC + BCC + Im,10.1016/j.msea.2019.05.058,AlCoCrFeMo0.05Ni2
Alloy 1148,AlCoCrFeMo0.05Ni2,7.083622569,-11.94453931,13.2671945,361.0007326,1389.938697,5.422491548,0.124400344,7.652892562,AC,FCC + BCC + Im,10.1016/j.msea.2019.05.058,AlCoCrFeMo0.05Ni2
Alloy 1149,AlCoCrFeMo0.05Ni2,7.083622569,-11.94453931,13.2671945,361.0007326,1389.938697,5.422491548,0.124400344,7.652892562,AC,FCC + BCC + Im,10.1016/j.msea.2019.05.058,AlCoCrFeMo0.05Ni2
Alloy 1150,Ti2ZrHf0.5V,6.52433557,-1.777777778,10.58454586,474.5036779,1808.222222,6.956581546,0.123107902,4.222222222,AC,BCC,10.1007/s40195-019-00921-3,Hf0.5Ti2VZr
Alloy 1151,Ti2ZrHf0.5VNb0.5,6.72390148,-0.4,12.22898133,501.632141,1923.651423,6.682543255,0.12163881,4.3,AC,BCC,10.1007/s40195-019-00921-3,Hf0.5Nb0.5Ti2VZr
Alloy 1152,Ti2ZrHf0.5VNb,6.887990805,0.52892562,12.60229632,513.4386746,1971.746058,6.436207738,0.119627521,4.363636364,AC,BCC,10.1007/s40195-019-00921-3,Hf0.5NbTi2VZr
Alloy 1153,Ti2ZrHf0.5V,6.52433557,-1.777777778,10.58454586,474.5036779,1808.222222,6.956581546,0.123107902,4.222222222,AC,BCC,10.1007/s40195-019-00921-3,Hf0.5Ti2VZr
Alloy 1154,Ti2ZrHf0.5VNb0.5,6.72390148,-0.4,12.22898133,501.632141,1923.651423,6.682543255,0.12163881,4.3,AC,BCC,10.1007/s40195-019-00921-3,Hf0.5Nb0.5Ti2VZr
Alloy 1155,Ti2ZrHf0.5VNb,6.887990805,0.52892562,12.60229632,513.4386746,1971.746058,6.436207738,0.119627521,4.363636364,AC,BCC,10.1007/s40195-019-00921-3,Hf0.5NbTi2VZr
Alloy 1156,AlCr1.5NbTiV,5.86780852,-13.75206612,13.2546386,437.0693929,1682.737057,6.288154515,0.040696417,4.727272727,AC,BCC + Im,10.1016/j.jallcom.2015.08.224,AlCr1.5NbTiV
Alloy 1157,AlCr1.5NbTiV,5.86780852,-13.75206612,13.2546386,437.0693929,1682.737057,6.288154515,0.040696417,4.727272727,AC,BCC + Im,10.1016/j.jallcom.2015.08.224,AlCr1.5NbTiV
Alloy 1158,AlCr1.5NbTiV,5.86780852,-13.75206612,13.2546386,437.0693929,1682.737057,6.288154515,0.040696417,4.727272727,AC,BCC + Im,10.1016/j.jallcom.2015.08.224,AlCr1.5NbTiV
Alloy 1159,AlCr1.5NbTiV,5.86780852,-13.75206612,13.2546386,437.0693929,1682.737057,6.288154515,0.040696417,4.727272727,AC,BCC + Im,10.1016/j.jallcom.2015.08.224,AlCr1.5NbTiV
Alloy 1160,CoFeNi2V0.5Mo0.2,8.400470171,-6.826618379,11.59727816,407.9007294,1560.456422,2.462154283,0.103645634,8.659574468,AC,FCC,10.1016/j.scriptamat.2019.02.038,CoFeMo0.2Ni2V0.5
Alloy 1161,CoFeNi2V0.5Mo0.2,8.400470171,-6.826618379,11.59727816,407.9007294,1560.456422,2.462154283,0.103645634,8.659574468,AC,FCC,10.1016/j.scriptamat.2019.02.038,CoFeMo0.2Ni2V0.5
Alloy 1162,CoFeNi2V0.5Mo0.2,8.400470171,-6.826618379,11.59727816,407.9007294,1560.456422,2.462154283,0.103645634,8.659574468,AC,FCC,10.1016/j.scriptamat.2019.02.038,CoFeMo0.2Ni2V0.5
Alloy 1163,CoFeNi2V0.5Mo0.2,8.400470171,-6.826618379,11.59727816,407.9007294,1560.456422,2.462154283,0.103645634,8.659574468,AC,FCC,10.1016/j.scriptamat.2019.02.038,CoFeMo0.2Ni2V0.5
Alloy 1164,CoFeNi2V0.5Mo0.2,8.400470171,-6.826618379,11.59727816,407.9007294,1560.456422,2.462154283,0.103645634,8.659574468,AC,FCC,10.1016/j.scriptamat.2019.02.038,CoFeMo0.2Ni2V0.5
Alloy 1165,Ni45(FeCoCr)40(AlTi)15,7.432029989,-14.63666667,12.91925854,378.8816252,1456.840901,5.631744257,0.12911663,8.091666667,AC,FCC + Im,10.1016/j.scriptamat.2017.12.001,AlCoCrFeNi45Ti
Alloy 1166,Ni45(FeCoCr)40(AlTi)15,7.432029989,-14.63666667,12.91925854,378.8816252,1456.840901,5.631744257,0.12911663,8.091666667,AC,FCC + Im,10.1016/j.scriptamat.2017.12.001,AlCoCrFeNi45Ti
Alloy 1167,Ni45(FeCoCr)40(AlTi)15,7.432029989,-14.63666667,12.91925854,378.8816252,1456.840901,5.631744257,0.12911663,8.091666667,AC,FCC + Im,10.1016/j.scriptamat.2017.12.001,AlCoCrFeNi45Ti
Alloy 1168,Ni45(FeCoCr)40(AlTi)15,7.432029989,-14.63666667,12.91925854,378.8816252,1456.840901,5.631744257,0.12911663,8.091666667,AC,FCC + Im,10.1016/j.scriptamat.2017.12.001,AlCoCrFeNi45Ti
Alloy 1169,Ni45(FeCoCr)40(AlTi)15,7.432029989,-14.63666667,12.91925854,378.8816252,1456.840901,5.631744257,0.12911663,8.091666667,AC,FCC + Im,10.1016/j.scriptamat.2017.12.001,AlCoCrFeNi45Ti
Alloy 1170,HfNb0.18Ta0.18Ti1.27Zr,8.511396386,0.980655458,11.45272946,532.8091979,2037.139276,4.491803564,0.114630243,4.099722992,AC,BCC,10.1080/21663831.2016.1221861,HfNb0.18Ta0.18Ti1.27Zr
Alloy 1171,Fe37Mn45Co9Cr9,7.690438695,-0.882,9.650030892,376.5579718,1429.88,4.092070055,0.1392543,7.46,AC,FCC,10.1007/s11837-014-1133-6,Co9Cr9Fe37Mn45
Alloy 1172,Fe34Cr34Ni14Al14Co4,7.372379037,-7.5744,12.62984004,379.8481044,1458.906346,4.429915505,0.103058187,7.65,AC,BCC + Im,10.1016/j.msea.2018.01.034,Al14Co4Cr34Fe34Ni14
Alloy 1173,Fe34Cr34Ni14Al14Co4,7.372379037,-7.5744,12.62984004,379.8481044,1458.906346,4.429915505,0.103058187,7.65,AC,BCC + Im,10.1016/j.msea.2018.01.034,Al14Co4Cr34Fe34Ni14
Alloy 1174,Fe34Cr34Ni14Al14Co4,7.372379037,-7.5744,12.62984004,379.8481044,1458.906346,4.429915505,0.103058187,7.65,AC,BCC + Im,10.1016/j.msea.2018.01.034,Al14Co4Cr34Fe34Ni14
Alloy 1175,Fe34Cr34Ni14Al14Co4,7.372379037,-7.5744,12.62984004,379.8481044,1458.906346,4.429915505,0.103058187,7.65,AC,BCC + Im,10.1016/j.msea.2018.01.034,Al14Co4Cr34Fe34Ni14
Alloy 1176,Fe34Cr34Ni14Al14Co4,7.372379037,-7.5744,12.62984004,379.8481044,1458.906346,4.429915505,0.103058187,7.65,AC,BCC + Im,10.1016/j.msea.2018.01.034,Al14Co4Cr34Fe34Ni14
Alloy 1181,CoCrFeNiMo0.3,8.374393129,-4.153596539,12.82599837,426.2309224,1638.269287,2.377731963,0.127279646,8.093023256,AC,FCC + Im,10.1016/j.actamat.2016.06.063,CoCrFeMo0.3Ni
Alloy 1182,Al0.3CoCrFeNi,7.64,-7.27,12.83,469.9351993,1806.29,3.49,0.11,7.88,AC,FCC + Im,10.1016/j.jallcom.2008.12.088,Al0.3CoCrFeNi
Alloy 1183,Fe36Co21Cr18Ni15Al10,7.372379037,-7.5744,12.62984004,379.8481044,1458.906346,4.429915505,0.103058187,7.65,AC,FCC + Im,10.1016/j.jallcom.2017.02.211,Al10Co21Cr18Fe36Ni15
Alloy 1184,Fe36Co21Cr18Ni15Al10,7.372379037,-7.5744,12.62984004,379.8481044,1458.906346,4.429915505,0.103058187,7.65,AC,FCC + Im,10.1016/j.jallcom.2017.02.211,Al10Co21Cr18Fe36Ni15
Alloy 1185,Fe36Co21Cr18Ni15Al10,7.372379037,-7.5744,12.62984004,379.8481044,1458.906346,4.429915505,0.103058187,7.65,AC,FCC + Im,10.1016/j.jallcom.2017.02.211,Al10Co21Cr18Fe36Ni15
Alloy 1186,Fe36Co21Cr18Ni15Al10,7.372379037,-7.5744,12.62984004,379.8481044,1458.906346,4.429915505,0.103058187,7.65,AC,FCC + Im,10.1016/j.jallcom.2017.02.211,Al10Co21Cr18Fe36Ni15
Alloy 1187,Fe36Co21Cr18Ni15Al10,7.372379037,-7.5744,12.62984004,379.8481044,1458.906346,4.429915505,0.103058187,7.65,AC,FCC + Im,10.1016/j.jallcom.2017.02.211,Al10Co21Cr18Fe36Ni15
Alloy 1188,Fe36Co21Cr18Ni15Al10,7.372379037,-7.5744,12.62984004,379.8481044,1458.906346,4.429915505,0.103058187,7.65,AC,FCC + Im,10.1016/j.jallcom.2017.02.211,Al10Co21Cr18Fe36Ni15
Alloy 1189,Fe36Co21Cr18Ni15Al10,7.372379037,-7.5744,12.62984004,379.8481044,1458.906346,4.429915505,0.103058187,7.65,AC,FCC + Im,10.1016/j.jallcom.2017.02.211,Al10Co21Cr18Fe36Ni15
Alloy 1190,Fe36Co21Cr18Ni15Al10,7.372379037,-7.5744,12.62984004,379.8481044,1458.906346,4.429915505,0.103058187,7.65,AC,FCC + Im,10.1016/j.jallcom.2017.02.211,Al10Co21Cr18Fe36Ni15
Alloy 1191,Fe36Co21Cr18Ni15Al10,7.372379037,-7.5744,12.62984004,379.8481044,1458.906346,4.429915505,0.103058187,7.65,AC,FCC + Im,10.1016/j.jallcom.2017.02.211,Al10Co21Cr18Fe36Ni15
Alloy 1192,TiZrNbMo,8.702267947,-3.2,13.38161053,558.4887336,2151.20329,6.097271121,0.309554519,4.6,AC,BCC,10.1007/s11837-012-0366-5,MoNbTiZr
Alloy 1193,TiZrNbMoV0.25,7.268615152,-2.602076125,12.70837022,557.2221368,2140.77087,6.316335052,0.297856239,4.764705882,AC,BCC,10.1007/s11837-012-0366-5,MoNbTiV0.25Zr
Alloy 1194,TiZrNbMoV0.5,7.219283319,-2.666666667,13.14594406,553.6381766,2130.583805,6.554204762,0.289524941,4.777777778,AC,BCC,10.1007/s11837-012-0366-5,MoNbTiV0.5Zr
Alloy 1195,TiZrNbMoV0.75,7.173980851,-2.703601108,13.33280622,550.8012936,2121.192089,6.727569386,0.281855742,4.789473684,AC,BCC,10.1007/s11837-012-0366-5,MoNbTiV0.75Zr
Alloy 1196,TiZrNbMoV,7.132233447,-2.72,13.38161053,548.4427053,2112.506076,6.853413663,0.274765354,4.8,AC,BCC,10.1007/s11837-012-0366-5,MoNbTiVZr
Alloy 1197,TiZrNbMoV1.5,7.057851752,-2.710743802,13.2546386,544.6716846,2096.955235,7.005904617,0.262054817,4.818181818,AC,BCC,10.1007/s11837-012-0366-5,MoNbTiV1.5Zr
Alloy 1198,TiZrNbMoV2,6.993560446,-2.666666667,12.97646755,541.7397429,2083.436081,7.071199247,0.250959271,4.833333333,AC,BCC,10.1007/s11837-012-0366-5,MoNbTiV2Zr
Alloy 1199,TiZrNbMoV3,7.32253895,-2.5,11.52629192,561.9698671,2149.25,5.98801153,0.306950729,4.75,AC,BCC,10.1007/s11837-012-0366-5,MoNbTiV3Zr
Alloy 1200,Al0.3CoCrFeNi,7.64,-7.27,12.83,469.9351993,1806.29,3.49,0.11,7.88,AC,FCC + Im,10.1016/j.matchar.2018.06.036,Al0.3CoCrFeNi
Alloy 1201,Al0.3CoCrFeNi,7.64,-7.27,12.83,469.9351993,1806.29,3.49,0.11,7.88,AC,FCC + Im,10.1016/j.matchar.2018.06.036,Al0.3CoCrFeNi
Alloy 1202,Al0.3CoCrFeNi,7.64,-7.27,12.83,469.9351993,1806.29,3.49,0.11,7.88,AC,FCC + Im,10.1016/j.matchar.2018.06.036,Al0.3CoCrFeNi
Alloy 1203,Al0.3CoCrFeNi,7.64,-7.27,12.83,469.9351993,1806.29,3.49,0.11,7.88,AC,FCC + Im,10.1016/j.matchar.2018.06.036,Al0.3CoCrFeNi
Alloy 1204,Co10Cr10Fe50Mn30,7.760129907,-0.92,9.713640154,388.6624044,1476.2,3.833181374,0.132075736,7.6,AC,FCC + BCC,10.1016/j.matchar.2018.06.036,Co10Cr10Fe50Mn30
Alloy 1205,Co10Cr10Fe50Mn30,7.760129907,-0.92,9.713640154,388.6624044,1476.2,3.833181374,0.132075736,7.6,AC,FCC + BCC,10.1016/j.matchar.2018.06.036,Co10Cr10Fe50Mn30
Alloy 1206,Co10Cr10Fe50Mn30,7.760129907,-0.92,9.713640154,388.6624044,1476.2,3.833181374,0.132075736,7.6,AC,FCC + BCC,10.1016/j.matchar.2018.06.036,Co10Cr10Fe50Mn30
Alloy 1207,Co10Cr10Fe50Mn30,7.760129907,-0.92,9.713640154,388.6624044,1476.2,3.833181374,0.132075736,7.6,AC,FCC + BCC,10.1016/j.matchar.2018.06.036,Co10Cr10Fe50Mn30
Alloy 1208,Co10Cr10Fe50Mn30,7.760129907,-0.92,9.713640154,388.6624044,1476.2,3.833181374,0.132075736,7.6,AC,FCC + BCC,10.1016/j.matchar.2018.06.036,Co10Cr10Fe50Mn30
Alloy 1209,Co10Cr10Fe50Mn30,7.760129907,-0.92,9.713640154,388.6624044,1476.2,3.833181374,0.132075736,7.6,AC,FCC + BCC,10.1016/j.matchar.2018.06.036,Co10Cr10Fe50Mn30
Alloy 1210,Al0.3CoCrFeNi,7.64,-7.27,12.83,469.9351993,1806.29,3.49,0.11,7.88,AC,FCC + Im,10.1016/j.matchar.2018.06.036,Al0.3CoCrFeNi
Alloy 1211,Al0.3CoCrFeNi,7.64,-7.27,12.83,469.9351993,1806.29,3.49,0.11,7.88,AC,FCC + Im,10.1016/j.matchar.2018.06.036,Al0.3CoCrFeNi
Alloy 1212,Al0.3CoCrFeNi,7.64,-7.27,12.83,469.9351993,1806.29,3.49,0.11,7.88,AC,FCC + Im,10.1016/j.matchar.2018.06.036,Al0.3CoCrFeNi
Alloy 1213,Al0.3CoCrFeNi,7.64,-7.27,12.83,469.9351993,1806.29,3.49,0.11,7.88,AC,FCC,10.1016/j.matchar.2018.06.036,Al0.3CoCrFeNi
Alloy 1214,Al0.3CoCrFeNi,7.64,-7.27,12.83,469.9351993,1806.29,3.49,0.11,7.88,AC,FCC,10.1016/j.matchar.2018.06.036,Al0.3CoCrFeNi
Alloy 1215,Al0.3CoCrFeNi,7.64,-7.27,12.83,469.9351993,1806.29,3.49,0.11,7.88,AC,FCC + Im,10.1016/j.matchar.2018.06.036,Al0.3CoCrFeNi
Alloy 1216,Al0.3CoCrFeNi,7.64,-7.27,12.83,469.9351993,1806.29,3.49,0.11,7.88,AC,FCC + Im,10.1016/j.matchar.2018.06.036,Al0.3CoCrFeNi
Alloy 1217,Al0.3CoCrFeNi,7.64,-7.27,12.83,469.9351993,1806.29,3.49,0.11,7.88,AC,FCC,10.1016/j.matchar.2018.06.036,Al0.3CoCrFeNi
Alloy 1218,Al0.3CoCrFeNi,7.64,-7.27,12.83,469.9351993,1806.29,3.49,0.11,7.88,AC,FCC + Im,10.1016/j.matchar.2018.06.036,Al0.3CoCrFeNi
Alloy 1219,HfMoNbTaTiZr,9.910915715,1.888888889,12.41459683,594.7083332,2282.194003,19.05954827,0.246152806,3.666666667,AC,BCC,10.1016/j.matlet.2016.03.133,HfMoNbTaTiZr
Alloy 1220,AlCoFeNi,6.614401443,-13.75,11.52629192,336.1760702,1285.75,6.237363717,0.117553179,7.5,AC,BCC,10.1016/j.jmmm.2014.07.023,AlCoFeNi
Alloy 1221,Nb0.5TaTiZr1.5,8.612248127,2.375,10.98247607,567.7943494,2167.0,5.234209818,0.103855368,4.375,AC,BCC,10.3390/e21020114,Nb0.5TaTiZr1.5
Alloy 1222,NbTa0.8Ti1.2Zr,8.362092405,2.44,11.44258394,569.4652462,2177.2,4.780298313,0.100869966,4.45,AC,BCC,10.1016/j.msea.2018.11.054,NbTa0.8Ti1.2Zr
Alloy 1223,NbTa0.6Ti1.4Zr,7.796933033,2.36,11.18422299,552.5383758,2110.4,4.717914152,0.101354576,4.4,AC,BCC,10.1016/j.msea.2018.11.054,NbTa0.6Ti1.4Zr
Alloy 1224,NbTa0.4Ti1.6Zr,7.2301821,2.26,10.72500744,535.9874348,2043.6,4.65247045,0.101797593,4.35,AC,BCC,10.1016/j.msea.2018.11.054,NbTa0.4Ti1.6Zr
Alloy 1225,NbTa0.2Ti1.8Zr,6.661832874,2.14,9.996163975,519.9081231,1976.8,4.583851177,0.10219956,4.3,AC,BCC,10.1016/j.msea.2018.11.054,NbTa0.2Ti1.8Zr
Alloy 1226,AlNbTiVZr,5.76,-17.44,13.38,515.8708658,1987.09,5.53,0.11,4.2,AC,BCC,10.1016/j.msea.2017.08.019,AlNbTiVZr
Alloy 1227,AlNbTiVZr0.1,5.540863957,-16.75193337,12.198543,426.6962822,1636.160469,4.420373774,0.052617394,4.243902439,AC,BCC + Im,10.1016/j.msea.2017.08.019,AlNbTiVZr0.1
Alloy 1228,AlNbTiVZr0.25,5.587998462,-17.38408304,12.70837022,428.692442,1647.036543,4.966561777,0.070332871,4.235294118,AC,BCC + Im,10.1016/j.msea.2017.08.019,AlNbTiVZr0.25
Alloy 1229,AlNbTiVZr0.5,5.65713141,-18.17283951,13.14594406,432.0973738,1662.916305,5.607337231,0.089083121,4.222222222,AC,BCC + Im,10.1016/j.msea.2017.08.019,AlNbTiVZr0.5
Alloy 1230,AlNbTiVZr,5.76,-17.44,13.38,515.8708658,1987.09,5.53,0.11,4.2,AC,BCC + Im,10.1016/j.msea.2017.08.019,AlNbTiVZr
Alloy 1231,AlNbTiVZr1.5,5.853909651,-19.30578512,13.2546386,443.5350562,1707.650753,6.72027796,0.121437669,4.181818182,AC,BCC + Im,10.1016/j.msea.2017.08.019,AlNbTiVZr1.5
Alloy 1232,AlNbTiVZr,5.76,-17.44,13.38,515.8708658,1987.09,5.53,0.11,4.2,AC,BCC,10.1016/j.msea.2017.08.019,AlNbTiVZr
Alloy 1233,AlNbTiVZr0.1,5.540863957,-16.75193337,12.198543,426.6962822,1636.160469,4.420373774,0.052617394,4.243902439,AC,BCC + Im,10.1016/j.msea.2017.08.019,AlNbTiVZr0.1
Alloy 1234,AlNbTiVZr0.25,5.587998462,-17.38408304,12.70837022,428.692442,1647.036543,4.966561777,0.070332871,4.235294118,AC,BCC + Im,10.1016/j.msea.2017.08.019,AlNbTiVZr0.25
Alloy 1235,AlNbTiVZr0.5,5.65713141,-18.17283951,13.14594406,432.0973738,1662.916305,5.607337231,0.089083121,4.222222222,AC,BCC + Im,10.1016/j.msea.2017.08.019,AlNbTiVZr0.5
Alloy 1236,AlNbTiVZr,5.76,-17.44,13.38,515.8708658,1987.09,5.53,0.11,4.2,AC,BCC + Im,10.1016/j.msea.2017.08.019,AlNbTiVZr
Alloy 1237,AlNbTiVZr1.5,5.853909651,-19.30578512,13.2546386,443.5350562,1707.650753,6.72027796,0.121437669,4.181818182,AC,BCC + Im,10.1016/j.msea.2017.08.019,AlNbTiVZr1.5
Alloy 1238,AlCoCrFeNi ,6.72,-12.32,13.38,437.2111258,1684.09,5.25,0.12,7.2,PM,FCC + BCC + Im,10.1016/j.addma.2019.02.010,AlCoCrFeNi
Alloy 1239,AlCoCrFeNi ,6.72,-12.32,13.38,437.2111258,1684.09,5.25,0.12,7.2,PM,BCC,10.1016/j.addma.2019.02.010,AlCoCrFeNi
Alloy 1240,AlCoCrFeNi ,6.72,-12.32,13.38,437.2111258,1684.09,5.25,0.12,7.2,PM,FCC + BCC + Im,10.1016/j.matlet.2015.06.046,AlCoCrFeNi
Alloy 1241,AlCoCrFeNi ,6.72,-12.32,13.38,437.2111258,1684.09,5.25,0.12,7.2,AC,FCC + BCC + Im,10.1016/j.matlet.2015.06.046,AlCoCrFeNi
Alloy 1242,Ni1.5Co1.5CrFeTi0.5,7.817928465,-10.74380165,12.85913616,403.8715312,1552.552218,4.885035952,0.121865662,8.090909091,AC,BCC,10.1016/j.matdes.2017.01.036,Co1.5CrFeNi1.5Ti0.5
Alloy 1243,AlCoCrFe,6.26,-11.5,11.53,362.5871647,1386.75,6.2,0.11,6.5,PM,FCC,10.1007/s12540-018-00236-5,AlCoCrFe
Alloy 1244,AlCoCrFeNi,6.72,-12.32,13.38,437.2111258,1684.09,5.25,0.12,7.2,PM,FCC + BCC,10.1007/s12540-018-00236-5,AlCoCrFeNi
Alloy 1245,Al10Co30Cr20Fe35Ni5,7.35,-7.14,11.89,383.4209221,1468.48,4.41,0.1,7.5,PM,FCC + BCC,10.1007/s12540-018-00236-5,Al10Co30Cr20Fe35Ni5
Alloy 1246,Al15Co30Cr15Fe40Ni5,7.08,-8.55,11.86,369.4746817,1414.89,5.13,0.1,7.38,PM,FCC + BCC,10.1007/s12540-018-00236-5,Al15Co30Cr15Fe40Ni5
Alloy 1247,V10Cr15Mn5Fe35Co10Ni25,7.871764882,-6.26,13.37699643,403.4622915,1554.05548,2.403624139,0.113643082,7.95,AC,FCC,10.1016/j.msea.2018.12.077,Co10Cr15Fe35Mn5Ni25V10
Alloy 1248,CoCrNi,8.28,-4.89,9.13,499.23715,1892.0,1.12,0.11,8.33,AC,FCC,10.1016/j.msea.2018.11.143,CoCrNi
Alloy 1249,CoCrNi,8.28,-4.89,9.13,499.23715,1892.0,1.12,0.11,8.33,AC,FCC,10.1016/j.msea.2018.11.143,CoCrNi
Alloy 1250,CoCrNi,8.28,-4.89,9.13,499.23715,1892.0,1.12,0.11,8.33,AC,FCC,10.1016/j.msea.2018.11.143,CoCrNi
Alloy 1251,CoCrNi,8.28,-4.89,9.13,499.23715,1892.0,1.12,0.11,8.33,AC,FCC,10.1016/j.msea.2018.11.143,CoCrNi
Alloy 1256,CoCrFeMnNi,8.03,-4.16,13.38,467.623384,1801.2,0.92,0.14,8.0,AC,FCC,10.1016/j.actamat.2013.06.018,CoCrFeMnNi
Alloy 1257,CoCrFeMnNi,8.03,-4.16,13.38,467.623384,1801.2,0.92,0.14,8.0,AC,FCC,10.1016/j.actamat.2013.06.018,CoCrFeMnNi
Alloy 1258,CoCrFeMnNi,8.03,-4.16,13.38,467.623384,1801.2,0.92,0.14,8.0,AC,FCC,10.1016/j.actamat.2013.06.018,CoCrFeMnNi
Alloy 1259,CoCrFeMnNi,8.03,-4.16,13.38,467.623384,1801.2,0.92,0.14,8.0,AC,FCC,10.1016/j.actamat.2013.06.018,CoCrFeMnNi
Alloy 1260,CoCrFeMnNi,8.03,-4.16,13.38,467.623384,1801.2,0.92,0.14,8.0,AC,FCC,10.1016/j.actamat.2013.06.018,CoCrFeMnNi
Alloy 1261,CoCrFeMnNi,8.03,-4.16,13.38,467.623384,1801.2,0.92,0.14,8.0,AC,FCC,10.1016/j.actamat.2013.06.018,CoCrFeMnNi
Alloy 1262,CoCrFeMnNi,8.03,-4.16,13.38,467.623384,1801.2,0.92,0.14,8.0,AC,FCC,10.1016/j.actamat.2013.06.018,CoCrFeMnNi
Alloy 1263,CoCrFeMnNi,8.03,-4.16,13.38,467.623384,1801.2,0.92,0.14,8.0,AC,FCC,10.1016/j.actamat.2013.06.018,CoCrFeMnNi
Alloy 1264,CoCrFeMnNi,8.03,-4.16,13.38,467.623384,1801.2,0.92,0.14,8.0,AC,FCC,10.1016/j.actamat.2013.06.018,CoCrFeMnNi
Alloy 1265,CoCrFeMnNi,8.03,-4.16,13.38,467.623384,1801.2,0.92,0.14,8.0,AC,FCC,10.1016/j.actamat.2013.06.018,CoCrFeMnNi
Alloy 1266,CoCrFeMnNi,8.03,-4.16,13.38,467.623384,1801.2,0.92,0.14,8.0,AC,FCC,10.1016/j.actamat.2013.06.018,CoCrFeMnNi
Alloy 1267,CoCrFeMnNi,8.03,-4.16,13.38,467.623384,1801.2,0.92,0.14,8.0,AC,FCC,10.1016/j.actamat.2013.06.018,CoCrFeMnNi
Alloy 1268,CoCrFeMnNi,8.03,-4.16,13.38,467.623384,1801.2,0.92,0.14,8.0,AC,FCC,10.1016/j.actamat.2013.06.018,CoCrFeMnNi
Alloy 1269,CoCrFeMnNi,8.03,-4.16,13.38,467.623384,1801.2,0.92,0.14,8.0,AC,FCC,10.1016/j.actamat.2013.06.018,CoCrFeMnNi
Alloy 1270,CoCrFeMnNi,8.03,-4.16,13.38,467.623384,1801.2,0.92,0.14,8.0,AC,FCC,10.1016/j.actamat.2013.06.018,CoCrFeMnNi
Alloy 1271,CoCrFeMnNi,8.03,-4.16,13.38,467.623384,1801.2,0.92,0.14,8.0,AC,FCC,10.1016/j.actamat.2013.06.018,CoCrFeMnNi
Alloy 1272,CoCrFeMnNi,8.03,-4.16,13.38,467.623384,1801.2,0.92,0.14,8.0,AC,FCC,10.1016/j.actamat.2013.06.018,CoCrFeMnNi
Alloy 1273,CoCrFeMnNi,8.03,-4.16,13.38,467.623384,1801.2,0.92,0.14,8.0,AC,FCC,10.1016/j.actamat.2013.06.018,CoCrFeMnNi
Alloy 1274,CoCrFeMnNi,8.03,-4.16,13.38,467.623384,1801.2,0.92,0.14,8.0,AC,FCC,10.1016/j.scriptamat.2018.05.015,CoCrFeMnNi
Alloy 1275,CoCrFeMnNi,8.03,-4.16,13.38,467.623384,1801.2,0.92,0.14,8.0,AC,FCC,10.1016/j.scriptamat.2018.05.015,CoCrFeMnNi
Alloy 1276,CoCrFeMnNi,8.03,-4.16,13.38,467.623384,1801.2,0.92,0.14,8.0,PM,FCC,10.1016/j.scriptamat.2018.05.015,CoCrFeMnNi
Alloy 1277,CoCrFeMnNi,8.03,-4.16,13.38,467.623384,1801.2,0.92,0.14,8.0,PM,FCC,10.1016/j.scriptamat.2018.05.015,CoCrFeMnNi
Alloy 1278,CoCrFeMnNi,8.03,-4.16,13.38,467.623384,1801.2,0.92,0.14,8.0,PM,FCC,10.1016/j.scriptamat.2018.05.015,CoCrFeMnNi
Alloy 1279,CoCrFeMnNi,8.03,-4.16,13.38,467.623384,1801.2,0.92,0.14,8.0,PM,FCC,10.1016/j.scriptamat.2018.05.015,CoCrFeMnNi
Alloy 1280,CoCrFeMnNi,8.03,-4.16,13.38,467.623384,1801.2,0.92,0.14,8.0,PM,FCC,10.1016/j.jallcom.2018.02.298,CoCrFeMnNi
Alloy 1281,CoCrFeMnNi,8.03,-4.16,13.38,467.623384,1801.2,0.92,0.14,8.0,PM,FCC,10.1016/j.jallcom.2018.02.298,CoCrFeMnNi
Alloy 1282,NbTiVTa,9.181279636,-0.25,11.52629192,589.2307511,2253.5,3.93470745,0.050682837,4.75,AC,BCC,10.3390/met6090199,NbTaTiV
Alloy 1283,HfNbTaTiZr,9.9,2.72,13.38,655.02398,2523.0,4.01,0.12,4.4,AC,BCC,10.3390/met6090199,HfNbTaTiZr
Alloy 1284,NbTiVZr,6.46,-0.25,11.53,588.437985,2250.5,6.03,0.12,4.5,AC,BCC,10.3390/met6090199,NbTiVZr
Alloy 1285,AlNbTiVZr,5.76,-17.44,13.38,515.8708658,1987.09,5.53,0.11,4.2,AC,BCC,10.3390/met6090199,AlNbTiVZr
Alloy 1287,Mg50(AlCuMnZn)50,3.642828346,-1.0,11.52629192,179.0921091,684.9373515,8.457736664,0.206514981,5.125,PM,FCC,10.3390/met6090199,AlCuMg50MnZn
Alloy 1288,CoCrFeMnNi,8.03,-4.16,13.38,467.623384,1801.2,0.92,0.14,8.0,PM,FCC,10.1007/s11431-017-9122-5,CoCrFeMnNi
Alloy 1289,CoCrFeMnNi,8.03,-4.16,13.38,467.623384,1801.2,0.92,0.14,8.0,PM,FCC,10.1007/s11431-017-9122-5,CoCrFeMnNi
Alloy 1290,CoCrFeMnNi,8.03,-4.16,13.38,467.623384,1801.2,0.92,0.14,8.0,PM,FCC + Im,10.1007/s11431-017-9122-5,CoCrFeMnNi
Alloy 1291,Al86Mg10Zn2Cu2,2.758252995,-0.7424,4.293979962,177.7644122,661.56,3.906426222,0.100828766,3.24,AC,FCC + Im,10.33142/msra.v1i1.666,Al86Cu2Mg10Zn2
Alloy 1292,Al85.7Mg10Zn2Cu2Si0.3,2.756890625,-0.975476,4.460017456,175.5157465,653.5962368,4.061900885,0.102267781,3.243,AC,FCC + Im,10.33142/msra.v1i1.666,Al85.7Cu2Mg10Si0.3Zn2
Alloy 1293,Al85.4Mg10Zn2Cu2Si0.6,2.755365447,-1.203718853,4.581574318,175.7208702,654.6572705,4.205199849,0.103531114,3.245264207,AC,FCC + Im,10.33142/msra.v1i1.666,Al85.4Cu2Mg10Si0.6Zn2
Alloy 1294,Al85.1Mg10Zn2Cu2Si0.9,2.753851129,-1.429225838,4.689506614,175.9338749,655.7153317,4.342453637,0.10476355,3.247514911,AC,FCC + Im,10.33142/msra.v1i1.666,Al85.1Cu2Mg10Si0.9Zn2
Alloy 1295,Al84.8Mg10Zn2Cu2Si1.2,2.752347554,-1.652033581,4.788470698,176.1517502,656.7704328,4.474232394,0.105966377,3.24975223,AC,FCC + Im,10.33142/msra.v1i1.666,Al84.8Cu2Mg10Si1.2Zn2
Alloy 1296,Co25Ni25Fe25Al7.5Cu17.5,7.994666565,0.8225,12.79604395,346.9451589,1333.355348,3.874411655,0.07690538,8.9,PM,FCC,10.1016/j.actamat.2016.01.050,Al7.5Co25Cu17.5Fe25Ni25
Alloy 1299,CoCrFeNi,8.17,-3.75,11.53,489.4027225,1871.75,1.03,0.1,8.25,AC,FCC,10.1016/j.actamat.2016.01.050,CoCrFeNi
Alloy 1300,Co23.25Ni23.25Fe23.25Cr23.25Mo7.00,8.942647568,-4.457025,12.8283229,459.8371992,1767.45471,3.881836786,0.142748021,8.0925,AC,FCC,10.1016/j.actamat.2016.01.050,Co23.25Cr23.25Fe23.25Mo7.00Ni23.25
Alloy 1303,HfNbTaTiZrMoW,11.08932892,-2.93877551,16.17919618,596.7681774,2323.686817,6.024071519,0.38134563,4.857142857,AC,BCC,10.1016/j.jallcom.2019.06.138,HfMoNbTaTiWZr
Alloy 1304,HfNbTaTiZrMoW,11.08932892,-2.93877551,16.17919618,596.7681774,2323.686817,6.024071519,0.38134563,4.857142857,AC,BCC,10.1016/j.jallcom.2019.06.138,HfMoNbTaTiWZr
Alloy 1305,HfNbTaTiZrMoW,11.08932892,-2.93877551,16.17919618,596.7681774,2323.686817,6.024071519,0.38134563,4.857142857,AC,BCC,10.1016/j.jallcom.2019.06.138,HfMoNbTaTiWZr
Alloy 1306,HfNbTaTiZr,9.9,2.72,13.38,655.02398,2523.0,4.01,0.12,4.4,AC,BCC,10.1016/j.jallcom.2019.06.138,HfNbTaTiZr
Alloy 1307,HfNbTaTiZr,9.9,2.72,13.38,655.02398,2523.0,4.01,0.12,4.4,AC,BCC,10.1016/j.jallcom.2019.06.138,HfNbTaTiZr
Alloy 1308,HfNbTaTiZr,9.9,2.72,13.38,655.02398,2523.0,4.01,0.12,4.4,AC,BCC,10.1016/j.jallcom.2019.06.138,HfNbTaTiZr
Alloy 1309,HfNbTaTiZr,9.9,2.72,13.38,655.02398,2523.0,4.01,0.12,4.4,AC,BCC,10.1016/j.jallcom.2019.06.138,HfNbTaTiZr
Alloy 1310,HfNbTaTiZrW,11.20730067,-3.222222222,14.8975162,639.1645544,2476.410793,5.720897965,0.354483192,4.666666667,AC,BCC,10.1016/j.jallcom.2019.06.138,HfNbTaTiWZr
Alloy 1311,HfNbTaTiZrW,11.20730067,-3.222222222,14.8975162,639.1645544,2476.410793,5.720897965,0.354483192,4.666666667,AC,BCC,10.1016/j.jallcom.2019.06.138,HfNbTaTiWZr
Alloy 1312,HfNbTaTiZrW,11.20730067,-3.222222222,14.8975162,639.1645544,2476.410793,5.720897965,0.354483192,4.666666667,AC,BCC,10.1016/j.jallcom.2019.06.138,HfNbTaTiWZr
Alloy 1314,MoNbTaTiV,9.37,-2.56,13.38,678.12488,2612.0,3.34,0.24,5.0,AC,BCC + Im,10.1007/s12540-019-00283-6,MoNbTaTiV
Alloy 1315,CoCrCuFeNi,8.33,3.2,13.38,459.257999,1768.95,1.07,0.09,8.8,AC,FCC,10.1016/j.actamat.2015.06.025,CoCrCuFeNi
Alloy 1316,CoCrCuFeNi,8.33,3.2,13.38,459.257999,1768.95,1.07,0.09,8.8,AC,FCC,10.1016/j.actamat.2015.06.025,CoCrCuFeNi
Alloy 1317,CoCrCuFeNi,8.33,3.2,13.38,459.257999,1768.95,1.07,0.09,8.8,AC,FCC,10.1016/j.actamat.2015.06.025,CoCrCuFeNi
Alloy 1318,CoCrCuFeNi,8.33,3.2,13.38,459.257999,1768.95,1.07,0.09,8.8,AC,FCC,10.1016/j.actamat.2015.06.025,CoCrCuFeNi
Alloy 1319,CoCrCuFeNi,8.33,3.2,13.38,459.257999,1768.95,1.07,0.09,8.8,AC,FCC,10.1016/j.actamat.2015.06.025,CoCrCuFeNi
Alloy 1320,CoCrCuFeNi,8.33,3.2,13.38,459.257999,1768.95,1.07,0.09,8.8,AC,FCC,10.1016/j.actamat.2015.06.025,CoCrCuFeNi
Alloy 1321,Cr2MnFeNi,7.692890375,-3.52,11.07635214,416.2979259,1589.4,3.283574153,0.129830659,7.4,AC,FCC + BCC,https://pdfs.semanticscholar.org/ed41/eea027857bd579d3f666ddd9f10db97adf01.pdf,Cr2FeMnNi
Alloy 1322,Cr1.75Cu0.25MnFeNi,7.781753766,-1.6,12.32940863,390.2960197,1497.282903,3.268190907,0.134551106,7.65,AC,FCC + BCC,https://pdfs.semanticscholar.org/ed41/eea027857bd579d3f666ddd9f10db97adf01.pdf,Cr1.75Cu0.25FeMnNi
Alloy 1323,Cr1.5Cu0.5MnFeNi,7.870791909,0.08,12.94655784,377.7465965,1452.572646,3.248790727,0.138072445,7.9,AC,FCC + BCC,https://pdfs.semanticscholar.org/ed41/eea027857bd579d3f666ddd9f10db97adf01.pdf,Cr1.5Cu0.5FeMnNi
Alloy 1324,Cr1.25Cu0.75MnFeNi,7.960005317,1.52,13.27656913,366.5473153,1411.292751,3.225328437,0.140484875,8.15,AC,FCC + BCC,https://pdfs.semanticscholar.org/ed41/eea027857bd579d3f666ddd9f10db97adf01.pdf,Cr1.25Cu0.75FeMnNi
Alloy 1325,CrCuFeMnNi,8.04,2.72,13.38,446.328443,1719.15,0.92,0.14,8.4,AC,FCC + BCC,https://pdfs.semanticscholar.org/ed41/eea027857bd579d3f666ddd9f10db97adf01.pdf,CrCuFeMnNi
Alloy 1326,CrCuFeMnNi,8.04,2.72,13.38,446.328443,1719.15,0.92,0.14,8.4,AC,FCC + BCC,10.1007/s11665-019-04003-4,CrCuFeMnNi
Alloy 1327,CrCoCuFeNi,8.344238564,3.2,13.38161053,369.8586286,1424.611829,1.033203661,0.092217135,8.8,AC,FCC,10.1016/j.matchemphys.2017.09.010,CoCrCuFeNi
Alloy 1328,CrCuFeMnNi,8.04,2.72,13.38,446.328443,1719.15,0.92,0.14,8.4,AC,FCC + Im,10.1016/j.matchemphys.2017.09.010,CrCuFeMnNi
Alloy 1329,CoCrCuFeMn,8.050041276,4.16,13.38161053,358.4591731,1380.699625,3.14703294,0.136323146,8.2,AC,FCC + BCC,10.1016/j.matchemphys.2017.09.010,CoCrCuFeMn
Alloy 1330,AlCoCrFeNiTi0.5,6.44,-17.92,14.7,441.016415,1707.45,6.12,0.13,6.91,AC,BCC,10.1016/j.jallcom.2007.11.110,AlCoCrFeNiTi0.5
Alloy 1331,CoCrFeNiW0.2,8.906166192,-3.537414966,12.56917544,440.6660026,1692.079042,2.065570286,0.148759039,8.142857143,AC,FCC,10.1016/j.intermet.2019.106550,CoCrFeNiW0.2
Alloy 1332,CoCrFeNiW0.5,9.827912573,-3.259259259,13.14594406,481.875296,1854.419988,3.012227708,0.192642444,8.0,AC,FCC + Im,10.1016/j.intermet.2019.106550,CoCrFeNiW0.5
Alloy 1333,TiZrNbTa,,2.5,11.53,660.73719,2527.0,3.75,3.92,4.5,AC,BCC,10.1016/j.intermet.2018.01.017,NbTaTiZr
Alloy 1334,(TiZrNbTa)95Mo5,,1.26,12.6,662.97966,2546.0,3.96,3.81,4.575,AC,BCC,10.1016/j.intermet.2018.01.017,Mo5NbTaTiZr
Alloy 1335,(TiZrNbTa)90Mo10,,0.135,13.08,666.435015,2564.0,4.13,3.7,4.65,AC,BCC,10.1016/j.intermet.2018.01.017,Mo10NbTaTiZr
Alloy 1336,(TiZrNbTa)85Mo15,,-0.87,13.31194683,670.6045741,2582.35,4.27,3.57,4.725,AC,BCC,10.1016/j.intermet.2018.01.017,Mo15NbTaTiZr
Alloy 1337,MoNbTaTiZr,,-1.76,13.38161053,675.2137473,2600.8,4.38,3.44,4.8,AC,BCC,10.1016/j.intermet.2018.01.017,MoNbTaTiZr
Alloy 1338,AlCoCrFeNi,6.72,-12.32,13.38,437.2111258,1684.09,5.25,0.12,7.2,AC,BCC,10.1016/j.jallcom.2017.09.089,AlCoCrFeNi
Alloy 1339,AlCoCrFeNi,6.72,-12.32,13.38,437.2111258,1684.09,5.25,0.12,7.2,AC,BCC,10.1016/j.jallcom.2017.09.089,AlCoCrFeNi
Alloy 1340,AlCoCrFeNi,6.72,-12.32,13.38,437.2111258,1684.09,5.25,0.12,7.2,AC,BCC + Im,10.1016/j.jallcom.2017.09.089,AlCoCrFeNi
Alloy 1341,AlCoCrFeNi,6.72,-12.32,13.38,437.2111258,1684.09,5.25,0.12,7.2,AC,FCC + BCC + Im,10.1016/j.jallcom.2017.09.089,AlCoCrFeNi
Alloy 1342,AlCoCrFeNi,6.72,-12.32,13.38,437.2111258,1684.09,5.25,0.12,7.2,AC,FCC + BCC + Im,10.1016/j.jallcom.2017.09.089,AlCoCrFeNi
Alloy 1343,AlCoCrFeNi,6.72,-12.32,13.38,437.2111258,1684.09,5.25,0.12,7.2,AC,FCC + BCC + Im,10.1016/j.jallcom.2017.09.089,AlCoCrFeNi
Alloy 1344,CoCrNi,8.28,-4.89,9.13,499.23715,1892.0,1.12,0.11,8.33,AC,FCC,10.3390/e20110849,CoCrNi
Alloy 1347,Al0.5CoCrFeMnNi,7.600796932,-2.650887574,16.00634718,348.1272116,1354.62436,4.425912803,0.13887545,8.076923077,AC,FCC + BCC,10.1016/j.msea.2019.01.041,Al0.5CoCrFeMnNi
Alloy 1348,NbTiZr,9.975229265,3.111111111,9.134370237,626.5960266,2374.666667,1.064065164,0.041096093,4.666666667,AC,BCC,10.1080/21663831.2019.1610105,NbTiZr
Alloy 1349,HfNbTi,9.175686665,2.666666667,9.134370237,552.1854746,2092.666667,4.289381563,0.129614814,4.333333333,AC,BCC,10.1080/21663831.2019.1610105,HfNbTi
Alloy 1350,HfNbTaZr,11.06,3.5,11.53,697.736195,2668.5,3.95,0.12,4.5,AC,BCC,10.1080/21663831.2019.1610105,HfNbTaZr
Alloy 1351,HfNbTaZr,11.06,3.5,11.53,697.736195,2668.5,3.95,0.12,4.5,AC,BCC,10.1080/21663831.2019.1610105,HfNbTaZr
Alloy 1352,HfNbTaZr,11.06,3.5,11.53,697.736195,2668.5,3.95,0.12,4.5,AC,BCC,10.1080/21663831.2019.1610105,HfNbTaZr
Alloy 1353,HfNbTaZr,11.06,3.5,11.53,697.736195,2668.5,3.95,0.12,4.5,AC,BCC,10.1080/21663831.2019.1610105,HfNbTaZr
Alloy 1354,HfNbTaZr,11.06,3.5,11.53,697.736195,2668.5,3.95,0.12,4.5,AC,BCC,10.1080/21663831.2019.1610105,HfNbTaZr
Alloy 1355,HfNbTaTiZr,9.9,2.72,13.38,655.02398,2523.0,4.01,0.12,4.4,AC,BCC,10.1080/21663831.2019.1610105,HfNbTaTiZr
Alloy 1356,HfNbTaTiZr,9.9,2.72,13.38,655.02398,2523.0,4.01,0.12,4.4,AC,BCC,10.1080/21663831.2019.1610105,HfNbTaTiZr
Alloy 1357,HfNbTaTiZr,9.9,2.72,13.38,655.02398,2523.0,4.01,0.12,4.4,AC,BCC,10.1080/21663831.2019.1610105,HfNbTaTiZr
Alloy 1358,HfNbTaTiZr,9.9,2.72,13.38,655.02398,2523.0,4.01,0.12,4.4,AC,BCC,10.1080/21663831.2019.1610105,HfNbTaTiZr
Alloy 1359,CoCrNi,8.28,-4.89,9.13,499.23715,1892.0,1.12,0.11,8.33,AC,FCC,10.3390/e20110849,CoCrNi
Alloy 1360,CoCrNi,8.28,-4.89,9.13,499.23715,1892.0,1.12,0.11,8.33,AC,FCC,10.3390/e20110849,CoCrNi
Alloy 1361,CoCrNi,8.28,-4.89,9.13,499.23715,1892.0,1.12,0.11,8.33,AC,FCC,10.3390/e20110849,CoCrNi
Alloy 1362,CoCrNi,8.28,-4.89,9.13,499.23715,1892.0,1.12,0.11,8.33,AC,FCC,10.3390/e20110849,CoCrNi
Alloy 1363,CoCrNi,8.28,-4.89,9.13,499.23715,1892.0,1.12,0.11,8.33,AC,FCC,10.3390/e20110849,CoCrNi
Alloy 1364,CoCrNi,8.28,-4.89,9.13,499.23715,1892.0,1.12,0.11,8.33,AC,FCC,10.3390/e20110849,CoCrNi
Alloy 1365,CoCrNi,8.28,-4.89,9.13,499.23715,1892.0,1.12,0.11,8.33,AC,FCC,10.1016/j.msea.2018.08.079,CoCrNi
Alloy 1366,CoCrNi,8.28,-4.89,9.13,499.23715,1892.0,1.12,0.11,8.33,AC,FCC,10.1016/j.msea.2018.08.079,CoCrNi
Alloy 1367,CoCrFeMnNi,8.025760676,-4.16,13.38,467.623384,1801.2,0.92,0.14,8.0,AC,FCC,10.1016/j.jallcom.2019.04.296,CoCrFeMnNi
Alloy 1369,CrMoNbTiW,10.77298381,-7.04,13.38161053,622.7562125,2398.764023,7.65394798,0.355662762,5.0,PM,BCC + Im,10.1007/s11837-019-03432-9,CrMoNbTiW
Alloy 1370,CrMoNbTiW,10.77298381,-7.04,13.38161053,622.7562125,2398.764023,7.65394798,0.355662762,5.0,PM,BCC + Im,10.1007/s11837-019-03432-9,CrMoNbTiW
Alloy 1371,CrMoNbTiW,10.77298381,-7.04,13.38161053,622.7562125,2398.764023,7.65394798,0.355662762,5.0,PM,BCC + Im,10.1007/s11837-019-03432-9,CrMoNbTiW
Alloy 1372,CrMoNbTiW,10.77298381,-7.04,13.38161053,622.7562125,2398.764023,7.65394798,0.355662762,5.0,PM,BCC + Im,10.1007/s11837-019-03432-9,CrMoNbTiW
Alloy 1373,Al10Co25Cr8Fe15Ni36Ti6,7.388644866,-13.9748,13.30361728,369.6710207,1423.527704,5.655462385,0.122434105,8.07,AC,FCC + Im,10.3390/e21020169,Al10Co25Cr8Fe15Ni36Ti6
Alloy 1374,Al10Co25Cr8Fe15Ni36Ti6,7.388644866,-13.9748,13.30361728,369.6710207,1423.527704,5.655462385,0.122434105,8.07,AC,FCC + Im,10.3390/e21020169,Al10Co25Cr8Fe15Ni36Ti6
Alloy 1375,Al10Co25Cr8Fe15Ni36Ti6,7.388644866,-13.9748,13.30361728,369.6710207,1423.527704,5.655462385,0.122434105,8.07,AC,FCC + Im,10.3390/e21020169,Al10Co25Cr8Fe15Ni36Ti6
Alloy 1376,Al10Co25Cr8Fe15Ni36Ti6,7.388644866,-13.9748,13.30361728,369.6710207,1423.527704,5.655462385,0.122434105,8.07,AC,FCC + Im,10.3390/e21020169,Al10Co25Cr8Fe15Ni36Ti6
Alloy 1377,Al10Co25Cr8Fe15Ni36Ti6,7.388644866,-13.9748,13.30361728,369.6710207,1423.527704,5.655462385,0.122434105,8.07,AC,FCC + Im,10.3390/e21020169,Al10Co25Cr8Fe15Ni36Ti6
Alloy 1378,Al10Co25Cr8Fe15Ni36Ti6,7.388644866,-13.9748,13.30361728,369.6710207,1423.527704,5.655462385,0.122434105,8.07,AC,FCC + Im,10.3390/e21020169,Al10Co25Cr8Fe15Ni36Ti6
Alloy 1379,Al10Co25Cr8Fe15Ni36Ti6,7.388644866,-13.9748,13.30361728,369.6710207,1423.527704,5.655462385,0.122434105,8.07,AC,FCC + Im,10.3390/e21020169,Al10Co25Cr8Fe15Ni36Ti6
Alloy 1380,Al10Co25Cr8Fe15Ni36Ti6,7.388644866,-13.9748,13.30361728,369.6710207,1423.527704,5.655462385,0.122434105,8.07,AC,FCC + Im,10.3390/e21020169,Al10Co25Cr8Fe15Ni36Ti6
Alloy 1381,Al9.5Co25Cr8Fe15Ni36Ti6Hf0.5,7.474871348,-14.2653,13.46867203,366.4755972,1412.121864,5.828183,0.126940685,8.075,AC,FCC + Im,10.3390/e21020169,Al9.5Co25Cr8Fe15Hf0.5Ni36Ti6
Alloy 1382,Al9.5Co25Cr8Fe15Ni36Ti6Hf0.5,7.474871348,-14.2653,13.46867203,366.4755972,1412.121864,5.828183,0.126940685,8.075,AC,FCC + Im,10.3390/e21020169,Al9.5Co25Cr8Fe15Hf0.5Ni36Ti6
Alloy 1383,Al9.5Co25Cr8Fe15Ni36Ti6Hf0.5,7.474871348,-14.2653,13.46867203,366.4755972,1412.121864,5.828183,0.126940685,8.075,AC,FCC + Im,10.3390/e21020169,Al9.5Co25Cr8Fe15Hf0.5Ni36Ti6
Alloy 1384,Al9.5Co25Cr8Fe15Ni36Ti6Hf0.5,7.474871348,-14.2653,13.46867203,366.4755972,1412.121864,5.828183,0.126940685,8.075,AC,FCC + Im,10.3390/e21020169,Al9.5Co25Cr8Fe15Hf0.5Ni36Ti6
Alloy 1385,Al9.5Co25Cr8Fe15Ni36Ti6Hf0.5,7.474871348,-14.2653,13.46867203,366.4755972,1412.121864,5.828183,0.126940685,8.075,AC,FCC + Im,10.3390/e21020169,Al9.5Co25Cr8Fe15Hf0.5Ni36Ti6
Alloy 1386,AlNbTiVZr,5.76,-17.44,13.38,515.8708658,1987.09,5.53,0.11,4.2,AC,BCC + Im,10.1179/1743284715Y.0000000032,AlNbTiVZr
Alloy 1387,AlCoCrFeNi,6.72,-12.32,13.38,437.2111258,1684.09,5.25,0.12,7.2,AC,BCC + Im,10.1088/2053-1591/ab2517,AlCoCrFeNi
Alloy 1388,MoNbTaVW,12.36,-4.64,13.38,769.197496,2962.8,3.21,0.34,5.4,PM,BCC + Im,10.1016/j.msea.2017.12.021,MoNbTaVW
Alloy 1389,MoNbTaVW,12.36,-4.64,13.38,769.197496,2962.8,3.21,0.34,5.4,PM,BCC + Im,10.1016/j.msea.2017.12.021,MoNbTaVW
Alloy 1390,MoNbTaVW,12.36,-4.64,13.38,769.197496,2962.8,3.21,0.34,5.4,PM,BCC + Im,10.1016/j.msea.2017.12.021,MoNbTaVW
Alloy 1391,CoCrFeMnNi,8.025760676,-4.16,13.38,467.623384,1801.2,0.92,0.14,8.0,AC,FCC + Im,10.1016/j.intermet.2019.106486,CoCrFeMnNi
Alloy 1392,AlCoCrFeNiTi0.5,6.44,-17.92,14.7,441.016415,1707.45,6.12,0.13,6.91,AC,BCC + Im,10.1016/j.triboint.2018.10.012,AlCoCrFeNiTi0.5
Alloy 1393,Co20Cr20Fe20Mn20Ni20,8.025760676,-4.16,13.38161053,386.5578337,1488.962298,3.269463577,0.138361844,8.0,AC,FCC,10.1038/s41524-017-0060-9,Co20Cr20Fe20Mn20Ni20
Alloy 1394,Co10Cr25Fe20Mn5Ni40,8.161002668,-4.76,11.76515168,401.9300538,1538.595698,1.823651253,0.116510729,8.35,AC,FCC,10.1038/s41524-017-0060-9,Co10Cr25Fe20Mn5Ni40
Alloy 1395,Co10Cr25Fe20Mn5Ni40,8.161002668,-4.76,11.76515168,401.9300538,1538.595698,1.823651253,0.116510729,8.35,AC,FCC,10.1038/s41524-017-0060-9,Co10Cr25Fe20Mn5Ni40
Alloy 1396,Co20Cr25Fe10Mn5Ni40,8.262592345,-4.84,11.76515168,400.8055151,1534.2913,1.801258717,0.118299408,8.45,AC,FCC,10.1038/s41524-017-0060-9,Co20Cr25Fe10Mn5Ni40
Alloy 1397,Fe37.5Ni37.5Cr15Mn10,8.083310469,-4.005,10.39680622,400.0850909,1523.55,2.534584435,0.118417693,8.35,AC,BCC,10.1016/j.scriptamat.2018.01.028,Cr15Fe37.5Mn10Ni37.5
Alloy 1398,Fe33.5Ni33.5Cr15Mn10Al5Ti3,7.221917382,-11.27873016,12.94078723,369.3521255,1420.305016,5.306087331,0.132894994,7.666666667,AC,BCC + Im,10.1016/j.scriptamat.2018.01.028,Al5Cr15Fe33.5Mn10Ni33.5Ti3
Alloy 1399,Fe33.5Ni33.5Cr15Mn10Al4Ti4,7.557719697,-9.7426,12.51380718,383.5316131,1472.405702,4.78716918,0.131911296,7.91,AC,BCC + Im,10.1016/j.scriptamat.2018.01.028,Al4Cr15Fe33.5Mn10Ni33.5Ti4
Alloy 1400,Fe33.5Ni33.5Cr15Mn10Al3Ti5,7.5808311,-10.0974,12.4927989,386.2813635,1482.843696,4.853637233,0.13300812,7.92,AC,BCC + Im,10.1016/j.scriptamat.2018.01.028,Al3Cr15Fe33.5Mn10Ni33.5Ti5
Alloy 1401,(FeCoNi)86-Al7Ti7,7.379340731,-13.91608889,12.02945239,392.7831402,1505.139411,5.411474587,0.133739693,7.656666667,AC,FCC + Im,10.1126/science.aas8815,Al7CoFeNiTi7
Alloy 1402,(FeCoNi)86-Al8Ti6,7.356273335,-13.68622222,12.01753385,389.9655798,1494.273818,5.354330012,0.132645576,7.646666667,AC,FCC + Im,10.1126/science.aas8815,Al8CoFeNiTi6
Alloy 1403,Fe40Mn40Co10Cr10,7.715282655,-0.96,9.923722948,380.7230282,1447.2,4.045008413,0.138289551,7.5,AC,FCC,10.1016/j.matlet.2018.10.144,Co10Cr10Fe40Mn40
Alloy 1404,Fe40Mn40Co10Cr10,7.715282655,-0.96,9.923722948,380.7230282,1447.2,4.045008413,0.138289551,7.5,AC,FCC,10.1016/j.matlet.2018.10.144,Co10Cr10Fe40Mn40
Alloy 1405,Fe40Mn40Co10Cr10,7.715282655,-0.96,9.923722948,380.7230282,1447.2,4.045008413,0.138289551,7.5,AC,FCC,10.1016/j.matlet.2018.10.144,Co10Cr10Fe40Mn40
Alloy 1406,(Fe40Mn40Co10Cr10)98C2.2,7.799244898,-2.716658499,10.58348832,354.3184719,1350.224444,7.100593467,0.189878646,7.912175649,AC,FCC,10.1016/j.matlet.2018.10.144,C2.2Co10Cr10Fe40Mn40
Alloy 1407,(Fe40Mn40Co10Cr10)98C2.2,7.799244898,-2.716658499,10.58348832,354.3184719,1350.224444,7.100593467,0.189878646,7.912175649,AC,FCC,10.1016/j.matlet.2018.10.144,C2.2Co10Cr10Fe40Mn40
Alloy 1408,(Fe40Mn40Co10Cr10)98C2.2,7.799244898,-2.716658499,10.58348832,354.3184719,1350.224444,7.100593467,0.189878646,7.912175649,AC,FCC,10.1016/j.matlet.2018.10.144,C2.2Co10Cr10Fe40Mn40
Alloy 1409,(Fe40Mn40Co10Cr10)96.7C3.3,7.752467648,-5.0098336,10.80200824,354.5572579,1352.269197,8.239192249,0.206948439,7.868,AC,FCC,10.1016/j.matlet.2018.10.144,C3.3Co10Cr10Fe40Mn40
Alloy 1410,(Fe40Mn40Co10Cr10)96.7C3.3,7.752467648,-5.0098336,10.80200824,354.5572579,1352.269197,8.239192249,0.206948439,7.868,AC,FCC,10.1016/j.matlet.2018.10.144,C3.3Co10Cr10Fe40Mn40
Alloy 1411,(Fe40Mn40Co10Cr10)96.7C3.3,7.752467648,-5.0098336,10.80200824,354.5572579,1352.269197,8.239192249,0.206948439,7.868,AC,FCC,10.1016/j.matlet.2018.10.144,C3.3Co10Cr10Fe40Mn40
Alloy 1412,CrCuFeMnNi,8.04,2.72,13.38,446.328443,1719.15,0.92,0.14,8.4,AC,FCC + BCC,10.1016/j.matchar.2019.05.043,CrCuFeMnNi
Alloy 1413,CrCuFeMnNi,8.04,2.72,13.38,446.328443,1719.15,0.92,0.14,8.4,AC,FCC + BCC,10.1016/j.matchar.2019.05.043,CrCuFeMnNi
Alloy 1414,CrCuFeMnNi,8.04,2.72,13.38,446.328443,1719.15,0.92,0.14,8.4,AC,FCC + BCC,10.1016/j.matchar.2019.05.043,CrCuFeMnNi
Alloy 1415,CrCuFeMnNi,8.04,2.72,13.38,446.328443,1719.15,0.92,0.14,8.4,AC,FCC + BCC,10.1016/j.matchar.2019.05.043,CrCuFeMnNi
Alloy 1416,CrCuFeMnNi,8.04,2.72,13.38,446.328443,1719.15,0.92,0.14,8.4,AC,FCC + BCC,10.1016/j.matchar.2019.05.043,CrCuFeMnNi
Alloy 1417,CrCuFeMnNi,8.04,2.72,13.38,446.328443,1719.15,0.92,0.14,8.4,AC,FCC + BCC,10.1016/j.matchar.2019.05.043,CrCuFeMnNi
Alloy 1418,Al0.5CrFeNiCo0.3C0.2,6.907779873,-17.9925,13.66654467,376.770048,1452.909498,10.00289075,0.202181694,7.25,PM,FCC + BCC + Im,10.1016/j.matdes.2013.08.099,Al0.5C0.2Co0.3CrFeNi
Alloy 1419,AlCoCrCuMnTi,6.225147655,-12.88888889,14.8975162,327.2807507,1268.076288,6.364112905,0.146969385,6.666666667,AC,FCC + BCC + Im,10.1016/j.msea.2015.01.002,AlCoCrCuMnTi
Alloy 1420,AlCoCrCuMnFe,6.873171571,-3.777777778,14.8975162,325.6312823,1261.650238,5.337100511,0.137042167,7.333333333,AC,FCC + BCC,10.1016/j.msea.2015.01.002,AlCoCrCuFeMn
Alloy 1421,Al58.5Mg31.5Zn4.5Cu4.5Si1,2.66,-2.7,8.34,171.4606613,647.8627721,6.19,0.16,3.46,AC,FCC + Im,10.1007/s11665-018-3720-0,Al58.5Cu4.5Mg31.5Si1Zn4.5
Alloy 1422,Al63Mg27Zn4.5Cu4.5Si1,2.74,-2.52,8.06,171.5073027,647.3534486,5.96,0.16,3.51,AC,FCC + Im,10.1007/s11665-018-3720-0,Al63Cu4.5Mg27Si1Zn4.5
Alloy 1423,Al66.7Mg23.3Zn4.5Cu4.5Si1,2.77,-2.3,7.7,171.6294683,646.9346715,5.67,0.15,3.55,AC,FCC + Im,10.1007/s11665-018-3720-0,Al66.7Cu4.5Mg23.3Si1Zn4.5
,,,,,,,,,,,,,
